Repository: onescience-ai/OneSkills

# <div align="center">OneSkills</div>

<div align="center">
面向 AI4S 的科研智能体技能库

</div>

<div align="center">
</div>

<div align="center">

[中文](./public_repo_README.md) | [English](./public_repo_README_EN.md)

</div>

---

OneSkills 是面向 AI4S 的科研智能体技能库，聚焦科研开发、实验运行与环境交付等关键环节，提供可复用、可组合、可落地的任务执行能力。

## 功能介绍

| 能力 | 说明 |
| :--- | :--- |
| **任务检索** | 以 `onescience-orchestrator` 为主控，按 resource → expert → executor 三层技能协作，完成科研任务的意图识别、规划融合与执行调度 |
| **资源检索** | 按自然语言需求检索模型、组件、数据管线、数据集、第三方工具、数据库、服务、输出格式、工作流规划等统一科研原语资源，覆盖气象/气候、生信、材料化学、流体力学及跨领域科研方法 |
| **原语蒸馏** | 将 `scientific-agent-skills` 和第三方科研能力蒸馏为 `onescience-primitives` 资产包，保留 provider、provenance、requirements 与契约边界 |
| **论文复现与编码** | 从论文 PDF/arXiv 链接提取结构化信息，生成复现规格与编码任务，覆盖数据接入、模型改造、配置补全等环节 |
| **数据处理与构建** | 支持数据处理方案规划、代码生成、数据集构建脚本生成与质量验证 |
| **模型推理与训练** | 支持科学模型推理工作流（HuggingFace / 本地 checkpoint）与训练脚本生成（含 PP/TP 分布式并行改造） |
| **运行与环境** | 远程环境识别、依赖安装、SLURM 作业提交、日志同步与故障诊断，支持 SCNet 超算平台作业和文件管理 |

---

## 安装

根据使用的 Agent 环境选择对应方式：

| Agent | 使用方式 | 备注 | 详细指南 |
| :---: | :--- | :--- | :--- |
| **Claude Code** | `/plugin marketplace add https://github.com/onescience-ai/oneskills`<br>`/plugin install oneskills@oneskills` | 添加 OneSkills marketplace 后安装 `oneskills@oneskills` 插件 | [安装说明](claude_code_install.md) |
| **Codex** | `npx codex-marketplace add https://github.com/onescience-ai/oneskills --skills` | 通过 Codex marketplace 从 OneSkills 仓库安装 skills | [安装说明](codex_install.md) |
| **Trae** | 在"扩展"面板的"更多"菜单中选择"从 VSIX 安装" | 从 https://gitee.com/onescience-ai/onescience-vscode-plugin/releases/tag/latest 下载 `onescience-copilot*.vsix` 后导入安装 | [安装说明](trae_install.md) |
| **OpenCode** | 将以下提示词粘贴到 OpenCode 中执行：<br>`请获取并按照 https://github.com/onescience-ai/oneskills/blob/master/.opencode/INSTALL.md 中的说明，从当前仓库检出为 OpenCode 安装 OneSkills` | OpenCode 会按安装说明从当前仓库检出安装 | [安装说明](opencode_install.md) |

---

## 使用指南

### 使用方式

安装完成后，在 Agent 对话中输入：

```
使用 onescience 技能 + 任务描述
```

例如：

```
使用 onescience 技能，基于已有天气模型新增一个降水预测模块
```

Agent 将自动调用 OneSkills 技能链完成任务的编排与执行。

### 使用示例

#### 任务描述建议

为提升任务执行效果，建议在提示词中明确以下信息：

* **目标**：需要完成的具体任务
* **来源**：论文、代码仓库、数据集等参考信息
* **产出**：代码位置、结果格式
* **运行要求**：是否需要测试、训练或提交任务

示例：

```
使用onescience技能，基于experiments/weather/项目中的模型代码，补充完整的训练脚本，保存到scripts/train.py，生成后在本机运行一次验证。
```

#### 论文复现

```
使用onescience技能，复现 https://arxiv.org/abs/2406.01465 论文，将代码生成到 experiments/paper_fourcastnet/ 目录下，完成后在本地运行一次验证。
```

#### 数据接入

```
使用onescience技能，接入ERA5再分析数据集的温度和湿度变量，生成Earth DataPipe数据管线，输出到 data_pipelines/era5/ 目录下。
```

#### 模型开发

```
使用onescience技能，结合FourCastNet的全局感受野优势和Pangu-Weather的局地精细建模能力，构建一个混合天气预报模型。
```

#### 模型训练

```
使用onescience技能，基于 experiments/baseline/ 中的模型代码，补充完整的训练脚本，配置分布式训练策略，保存到 scripts/train.py，通过 Slurm 提交到远程 GPU 集群启动训练。
```

#### 环境安装与运行

```
使用onescience技能，在远程DCU环境安装运行依赖并启动训练任务。
```

#### 任务提交与诊断

```
使用onescience技能，将当前项目的训练任务提交到远端 GPU 集群，若运行失败则分析 slurm_job.log 中的错误原因，将诊断报告保存到 reports/diagnosis.md。
```

#### 需求拆解与验证规划

```
使用onescience技能，针对"基于ERA5数据训练一个区域降水预测模型"这一需求，拆解出数据准备、模型实现、训练运行、效果评估四个阶段，并给出每个阶段的验证指标。
```

---

## 支持的运行环境

OneSkills 支持多种运行方式，详细配置请参考：[运行环境配置](runtime_configuration.md)

---

## 自定义技能

如果你想为 OneSkills 扩展新的科研技能，请参考：[自定义技能开发指南](custom_skill_contribution.md)

---

## 项目治理
- [LICENSE](../../LICENSE)
- [贡献指南](../../CONTRIBUTING.md) 
- [安全策略](../../SECURITY.md)

File: skills/onescience-primitives/assets/matchem/workflow-planning/gravity-driven-capillary-force-based-oil-water-separation/knowledge.md
# 重力驱动毛细力油水分离方法

## 适用范围

适用于各类油水混合物的分离任务，包括乳化油水（乳液滴径可达微米级）和非乳化自由相混合物。该方法核心依赖于膜表面的智能润湿响应特性，通过毛细力差异实现选择性渗透，因此尤其适合对能效要求高（无需外加压力或电场）、需要抗污染及具备一定自修复能力的分离场景，例如含表面活性剂的工业废水处理、油类泄漏应急回收等。

## 输入

- 必需：
  - **油水混合物**：作为待分离的进料液，状态不限。
  - **多孔基材或平整基底**：作为分离膜的载体，典型选择包括不锈钢网、聚酯织物、硅片等。基材的孔径或表面粗糙度需根据目标分离物的性质进行初步匹配。
  - **涂覆溶液**：功能膜制备的前驱体。其核心组分包括：
    1.  **亲水聚合物**：如聚乙二醇二丙烯酸酯（PEGDA, Mn≈700 Da），作为亲水基体。
    2.  **光引发剂**：如Darocur 1173，用于引发紫外光聚合反应。
    3.  **氟化笼型倍半硅氧烷**：如fluorodecyl POSS，提供低表面能组分，决定膜的油疏性与响应动力学。
    4.  **溶剂**：如Asahiklin AK-225，用于溶解上述组分。
- 可选：
  - 调节氟化组分浓度以平衡响应速度与疏油性能。
  - 根据目标乳液滴径，选择不同孔径的基材以增强物理截留作用。

## 输出

- **渗透物**：通常是高纯度的水相。
- **截留物**：通常是高纯度的油相。
- **功能化分离膜**：可重复使用的亲水响应膜组件。
- 分离过程通常在密封的重力驱动装置中完成，输出流体可直接收集。

## 流程节点

以下为制备亲水响应膜并执行分离的标准化工作流。每个步骤的输入、质量门控和可复用的提示词模板如下。

**步骤 1：配制涂覆溶液** (`s1`)
- **步骤描述**：将亲水聚合物、光引发剂和氟化笼型倍半硅氧烷按比例溶解在有机溶剂中，形成均匀溶液。
- **输入参数**：
  - `PEGDA` (聚乙二醇二丙烯酸酯，Mn≈700 Da)：作为亲水聚合物，是涂层基体。
  - `Darocur1173` (光引发剂)：引发紫外光交联反应。
  - `fluorodecyl-POSS` (氟化笼型倍半硅氧烷)：浓度范围通常为0-20 wt%，其浓度是调控膜表面能和润湿响应时间（Time of Wetting, ToW）的关键参数。
- **质量门控**：溶液应澄清均一，无未溶解颗粒或沉淀。
- **提示词模板**：
  ```
  将PEGDA (Mn≈700 Da)、Darocur1173光引发剂和fluorodecyl-POSS (浓度x wt%) 按配方比例溶解于Asahiklin AK-225溶剂中，制备总浓度约为100 mg/ml的均匀溶液。确保所有固体完全溶解。
  ```

**步骤 2：涂覆基材** (`s2`，依赖于 `s1`)
- **步骤描述**：将洁净的基材通过浸渍或旋涂方式均匀涂覆上步骤1的溶液。
- **输入参数**：
  - `substrate` (基材)：根据目标应用选择多孔材料（如不锈钢网）或平整基底（如硅片）。
  - `coating_method` (涂覆方法)：
    - `dip-coating` (浸渍涂覆)：将2x2 cm的基材浸入溶液中10分钟，适用于多孔三维基材。
    - `spin-coating` (旋涂)：将溶液滴在基材上，以250-2000 rpm的转速旋转30秒，适用于平整基底以获得均匀薄膜。
- **质量门控**：涂层应均匀、连续地覆盖基材表面，无可见的局部堆积或缺失。
- **提示词模板**：
  ```
  选取洁净的{substrate}。若为多孔基材，采用浸渍法，将其完全浸入溶液中10分钟；若为平整基底，采用旋涂法，以{spin_speed} rpm的转速旋转30秒。
  ```

**步骤 3：干燥与交联** (`s3`，依赖于 `s2`)
- **步骤描述**：去除涂覆层中的溶剂，并通过紫外光引发聚合反应，将涂层交联固化到基材上。
- **输入参数**：
  - `crosslink_time` (交联时间)：默认5分钟，需确保涂层充分固化。
  - 紫外光波长固定为254 nm。
- **质量门控**：制备完成的亲水响应膜应满足以下润湿性指标：
  - 在空气中，对水的接触角接近0°（超亲水）。
  - 在空气中，对油的接触角 > 150°（超疏油）。
  - 在水下，对油的接触角 > 150°。
- **提示词模板**：
  ```
  将涂覆后的基材用氮气流在室温（~22°C）下吹干5分钟。随后，将其置于254 nm紫外光灯下照射{crosslink_time}分钟进行交联固化。
  ```

**步骤 4：组装分离装置** (`s4`，依赖于 `s3`)
- **步骤描述**：将功能化膜组装到重力驱动分离装置中，形成可工作的分离单元。
- **输入参数**：无。
- **质量门控**：
  - 膜应被牢固地夹持在两个竖直玻璃管之间，形成密封。
  - 膜面应保持平整，无褶皱或撕裂。
  - 装置上方管道能稳定承载液柱。
- **提示词模板**：
  ```
  将亲水响应膜裁剪至合适尺寸，平整地夹持在两个竖直的玻璃管法兰之间并拧紧密封，确保无泄漏。上方玻璃管将用于盛装待分离液体。
  ```

**步骤 5：重力驱动分离** (`s5`，依赖于 `s4`)
- **步骤描述**：利用重力作为唯一驱动力，使润湿相（水）自发渗透通过膜，而非润湿相（油）被截留。
- **输入参数**：
  - `feed` (进料液)：油水混合物。
  - `h` (液柱高度)：必须严格低于该膜-油体系对应的“突破高度”（h_breakthrough），否则非润湿相可能突破。
- **质量门控**：渗透物（如水）中非目标相（如油）的含量应低于0.1 wt%，达到高纯度分离。
- **提示词模板**：
  ```
  将油水混合物{feed}缓慢加入装置的上方玻璃管中。控制总液柱高度，使其低于预估或实测的突破高度h_breakthrough。重力将驱动水相透过膜进入下方管道，油相则被截留在上方。
  ```

## 边界与分流

- **方法适用边界**：该重力驱动毛细力分离方法的核心优势在于零额外能耗和自调节性，但其通量受限于重力与膜渗透阻力的平衡。对于粘度极高（如重油）或处理量要求极大的工业场景，可能需要考虑压力驱动膜分离（如超滤）或离心分离。
- **与表面润湿性研究的衔接**：本流程是表面润湿性研究在分离领域的一个直接应用。理解接触角、滚动角、表面能等基础概念对调控膜性能至关重要。
- **与上下游工艺的衔接**：
  - **上游**：依赖**表面润湿性研究**来指导膜表面化学设计；**浸渍涂覆工艺**和**旋涂工艺**是具体的成膜手段。
  - **下游**：本方法得到的清洁水或油可进入后续处理单元；产生的亲水响应膜可重复使用，构成一个分离模块。
- **替代方案分流**：
  - 若需要外加能量场以提高通量或处理更复杂的乳液，可考虑**电场辅助分离**。
  - 若混合物中油水相态复杂或需要超高纯度，可考虑**渗透蒸发分离**等热驱动相变方法。

## 质量检查

- **膜制备验证**：制备完成后，必须通过接触角测量仪验证膜的润湿性能是否满足“空气中超亲水/超疏油、水下超疏油”的指标。这是膜功能是否达标的最直接判据。
- **分离效果验证**：
  1.  收集渗透物和截留物，通过光学显微镜观察是否有乳化液滴残留。
  2.  使用浊度计、卡尔费休水分测定仪或傅里叶红外光谱（FTIR）等手段，定量分析两相中对方组分的残留量（应<0.1 wt%）。
  3.  在实验中记录并确认所使用的液柱高度确实低于导致油相突破的临界高度。

## 回退策略

- **涂层制备失败（如配比不当、涂覆不均、交联不充分）**：
  - 重新校准涂覆溶液中fluorodecyl-POSS的浓度（在0-20 wt%范围内调整）。
  - 优化涂覆参数：尝试不同的浸渍时间或旋涂转速。
  - 增加紫外交联时间（例如，在1-10分钟范围内延长），或检查紫外灯功率是否衰减。
  - 确保基材在涂覆前已彻底清洗。
- **分离过程失败（如油相突破、渗透慢）**：
  - **油相突破**：立即停止进料，检查并降低液柱高度；验证所用膜的突破高度值是否适用于当前油品。
  - **初始渗透慢**：膜可能需要短暂的“润湿激活”过程，可尝试用少量水预润湿膜上方进料口，或检查进料是否含有阻碍初始润湿的表面活性剂。
  - **分离不彻底**：可能是膜孔径与乳液滴径不匹配（孔径过大导致截留失效），或是进料乳化稳定性极高。此时应重新评估基材选择，或考虑先对乳液进行破乳预处理。
- **根本性失败**：若上述调整均无效，说明该膜体系可能不适合当前目标油水体系，应回退到**表面润湿性研究**阶段，重新设计膜的表面化学组成。

## 资源召回建议

- **关键组件与试剂**：
  - **氟化笼型倍半硅氧烷**：如fluorodecyl POSS，可向专业实验室定制合成或从化工试剂公司查询类似低表面能笼型分子。
  - **亲水聚合物**：聚乙二醇二丙烯酸酯（PEGDA）及其不同分子量的型号是常用选择，可在化学试剂供应商处获取。
  - **多孔基材**：不锈钢网（不同目数）、聚酯无纺布、PVDF微孔膜等，需根据截留精度要求选择。
- **关键表征设备**：
  - **光学接触角测量仪**：用于验证膜的润湿性指标。
  - **紫外光固化箱/灯**：波长254 nm是必要条件。
  - **分离效果分析仪器**：如浊度计、FTIR、水分测定仪。
- **配套知识**：
  - **表面化学改性技术**：了解硅烷偶联剂、氟硅烷处理等其他赋予表面疏水/疏油性的方法，作为对比或补充。
  - **膜分离基础理论**：学习突破压力（Breakthrough Pressure）和Laplace方程，有助于定量理解和预测分离操作窗口。
