Repository: onescience-ai/OneSkills

# <div align="center">OneSkills</div>

<div align="center">
面向 AI4S 的科研智能体技能库

</div>

<div align="center">
</div>

<div align="center">

[中文](./public_repo_README.md) | [English](./public_repo_README_EN.md)

</div>

---

OneSkills 是面向 AI4S 的科研智能体技能库，聚焦科研开发、实验运行与环境交付等关键环节，提供可复用、可组合、可落地的任务执行能力。

## 功能介绍

| 能力 | 说明 |
| :--- | :--- |
| **任务检索** | 以 `onescience-orchestrator` 为主控，按 resource → expert → executor 三层技能协作，完成科研任务的意图识别、规划融合与执行调度 |
| **资源检索** | 按自然语言需求检索模型、组件、数据管线、数据集、第三方工具、数据库、服务、输出格式、工作流规划等统一科研原语资源，覆盖气象/气候、生信、材料化学、流体力学及跨领域科研方法 |
| **原语蒸馏** | 将 `scientific-agent-skills` 和第三方科研能力蒸馏为 `onescience-primitives` 资产包，保留 provider、provenance、requirements 与契约边界 |
| **论文复现与编码** | 从论文 PDF/arXiv 链接提取结构化信息，生成复现规格与编码任务，覆盖数据接入、模型改造、配置补全等环节 |
| **数据处理与构建** | 支持数据处理方案规划、代码生成、数据集构建脚本生成与质量验证 |
| **模型推理与训练** | 支持科学模型推理工作流（HuggingFace / 本地 checkpoint）与训练脚本生成（含 PP/TP 分布式并行改造） |
| **运行与环境** | 远程环境识别、依赖安装、SLURM 作业提交、日志同步与故障诊断，支持 SCNet 超算平台作业和文件管理 |

---

## 安装

根据使用的 Agent 环境选择对应方式：

| Agent | 使用方式 | 备注 | 详细指南 |
| :---: | :--- | :--- | :--- |
| **Claude Code** | `/plugin marketplace add https://github.com/onescience-ai/oneskills`<br>`/plugin install oneskills@oneskills` | 添加 OneSkills marketplace 后安装 `oneskills@oneskills` 插件 | [安装说明](claude_code_install.md) |
| **Codex** | `npx codex-marketplace add https://github.com/onescience-ai/oneskills --skills` | 通过 Codex marketplace 从 OneSkills 仓库安装 skills | [安装说明](codex_install.md) |
| **Trae** | 在"扩展"面板的"更多"菜单中选择"从 VSIX 安装" | 从 https://gitee.com/onescience-ai/onescience-vscode-plugin/releases/tag/latest 下载 `onescience-copilot*.vsix` 后导入安装 | [安装说明](trae_install.md) |
| **OpenCode** | 将以下提示词粘贴到 OpenCode 中执行：<br>`请获取并按照 https://github.com/onescience-ai/oneskills/blob/master/.opencode/INSTALL.md 中的说明，从当前仓库检出为 OpenCode 安装 OneSkills` | OpenCode 会按安装说明从当前仓库检出安装 | [安装说明](opencode_install.md) |

---

## 使用指南

### 使用方式

安装完成后，在 Agent 对话中输入：

```
使用 onescience 技能 + 任务描述
```

例如：

```
使用 onescience 技能，基于已有天气模型新增一个降水预测模块
```

Agent 将自动调用 OneSkills 技能链完成任务的编排与执行。

### 使用示例

#### 任务描述建议

为提升任务执行效果，建议在提示词中明确以下信息：

* **目标**：需要完成的具体任务
* **来源**：论文、代码仓库、数据集等参考信息
* **产出**：代码位置、结果格式
* **运行要求**：是否需要测试、训练或提交任务

示例：

```
使用onescience技能，基于experiments/weather/项目中的模型代码，补充完整的训练脚本，保存到scripts/train.py，生成后在本机运行一次验证。
```

#### 论文复现

```
使用onescience技能，复现 https://arxiv.org/abs/2406.01465 论文，将代码生成到 experiments/paper_fourcastnet/ 目录下，完成后在本地运行一次验证。
```

#### 数据接入

```
使用onescience技能，接入ERA5再分析数据集的温度和湿度变量，生成Earth DataPipe数据管线，输出到 data_pipelines/era5/ 目录下。
```

#### 模型开发

```
使用onescience技能，结合FourCastNet的全局感受野优势和Pangu-Weather的局地精细建模能力，构建一个混合天气预报模型。
```

#### 模型训练

```
使用onescience技能，基于 experiments/baseline/ 中的模型代码，补充完整的训练脚本，配置分布式训练策略，保存到 scripts/train.py，通过 Slurm 提交到远程 GPU 集群启动训练。
```

#### 环境安装与运行

```
使用onescience技能，在远程DCU环境安装运行依赖并启动训练任务。
```

#### 任务提交与诊断

```
使用onescience技能，将当前项目的训练任务提交到远端 GPU 集群，若运行失败则分析 slurm_job.log 中的错误原因，将诊断报告保存到 reports/diagnosis.md。
```

#### 需求拆解与验证规划

```
使用onescience技能，针对"基于ERA5数据训练一个区域降水预测模型"这一需求，拆解出数据准备、模型实现、训练运行、效果评估四个阶段，并给出每个阶段的验证指标。
```

---

## 支持的运行环境

OneSkills 支持多种运行方式，详细配置请参考：[运行环境配置](runtime_configuration.md)

---

## 自定义技能

如果你想为 OneSkills 扩展新的科研技能，请参考：[自定义技能开发指南](custom_skill_contribution.md)

---

## 项目治理
- [LICENSE](../../LICENSE)
- [贡献指南](../../CONTRIBUTING.md) 
- [安全策略](../../SECURITY.md)

File: skills/onescience-primitives/assets/bio/tasks/bio-3d-molecular-generation-synthesis-route-constrained-inst/knowledge.md
# 实例任务：三维分子生成与采样 @ B58

- domain: bio
- 骨架: bio-3d-molecular-generation-sampling-task
- 场景: bio-synthesis-route-constrained-gflownet-molecule-generation-scenario (B58)
- step_id: s03
- depend: ['s02']

## 场景研究主体
- B58
- 关联论文: RGFN: Synthesizable Molecular Generation Using GFlowNets | doi:

## 本实例步骤描述
生成分子拓扑和构象并记录随机性参数。

## 本实例执行 prompt
运行合成路线约束的GFlowNet分子生成，以温度{TEMPERATURE}和种子{SEED}生成{NUM_MOLECULES}个分子及三维构象。

## 本实例输入槽
- {NUM_MOLECULES} | required=True | type=int | var_name=生成分子数 | hint=设置生成候选数量 | default=1000
- {TEMPERATURE} | required=False | type=float | var_name=采样温度 | hint=控制生成分布宽度 | default=1
- {SEED} | required=False | type=int | var_name=随机种子 | hint=固定随机采样结果 | default=42

## 本实例产出
- 候选分子SDF
- 生成轨迹
- 模型分数

## 本实例质量门禁
- 生成数量达标
- 原子坐标为有限值
- 每个分子可被化学解析

## 可调资源（edge:resource，仅真实存在）
- （域内暂无匹配资源卡——资源缺口，不编造）

## 验收/缺失策略（继承场景）
- acceptance: （源场景未提供）
- missing_policy: （源场景未提供）

File: skills/onescience-primitives/assets/bio/tasks/bio-model-property-condition-synthesis-route-constrained-inst/knowledge.md
# 实例任务：模型与性质条件准备 @ B58

- domain: bio
- 骨架: bio-model-property-condition-preparation-task
- 场景: bio-synthesis-route-constrained-gflownet-molecule-generation-scenario (B58)
- step_id: s02
- depend: ['s01']

## 场景研究主体
- B58
- 关联论文: RGFN: Synthesizable Molecular Generation Using GFlowNets | doi:

## 本实例步骤描述
加载权重并编码靶点、片段和优化性质。

## 本实例执行 prompt
加载{CHECKPOINT}，编码{OBJECTIVES}性质目标，并按{KEEP_SCAFFOLD}决定是否固定种子骨架。

## 本实例输入槽
- {CHECKPOINT} | required=True | type=doc | var_name=模型权重 | hint=模型权重名称 | default=rgfn.pt
- {OBJECTIVES} | required=False | type=list[str] | var_name=优化目标 | hint=列出需要优化的性质 | default=['QED', 'SA', 'affinity']
- {KEEP_SCAFFOLD} | required=False | type=bool | var_name=保留核心骨架 | hint=是否固定输入分子骨架 | default=False

## 本实例产出
- 模型加载记录
- 性质条件向量
- 骨架约束

## 本实例质量门禁
- 权重版本可追溯
- 性质定义完整
- 固定骨架原子映射有效

## 可调资源（edge:resource，仅真实存在）
- （域内暂无匹配资源卡——资源缺口，不编造）

## 验收/缺失策略（继承场景）
- acceptance: （源场景未提供）
- missing_policy: （源场景未提供）

File: skills/onescience-primitives/assets/bio/tasks/bio-molecular-design-objective-synthesis-route-constrained-inst/knowledge.md
# 实例任务：分子设计目标定义 @ B58

- domain: bio
- 骨架: bio-molecular-design-objective-definition-task
- 场景: bio-synthesis-route-constrained-gflownet-molecule-generation-scenario (B58)
- step_id: s01
- depend: []

## 场景研究主体
- B58
- 关联论文: RGFN: Synthesizable Molecular Generation Using GFlowNets | doi:

## 本实例步骤描述
解析合成路线约束的GFlowNet分子生成的靶点、种子分子和生成任务。

## 本实例执行 prompt
读取{MOLECULE_INPUT}并检查化学结构，使用{MODEL_NAME}建立{GENERATION_MODE}模式的合成路线约束的GFlowNet分子生成任务。

## 本实例输入槽
- {MOLECULE_INPUT} | required=True | type=doc | var_name=分子设计输入 | hint=输入靶点或分子文件 | default=reaction_templates.json
- {MODEL_NAME} | required=True | type=enum | var_name=分子模型 | hint=选择场景使用的模型 | default=RGFN
- {GENERATION_MODE} | required=False | type=enum | var_name=生成模式 | hint=选择分子生成任务 | default=de_novo

## 本实例产出
- 标准化分子输入
- 靶点条件
- 生成任务配置

## 本实例质量门禁
- 分子化学价合法
- 靶点条件可解析
- 生成模式与输入兼容

## 可调资源（edge:resource，仅真实存在）
- tools/simplefold-protein-structure-prediction-model-and-pipeline

## 验收/缺失策略（继承场景）
- acceptance: （源场景未提供）
- missing_policy: （源场景未提供）

File: skills/onescience-primitives/assets/bio/tasks/bio-property-filtering-candidate-synthesis-route-constrained-inst/knowledge.md
# 实例任务：性质过滤与候选排序 @ B58

- domain: bio
- 骨架: bio-property-filtering-candidate-ranking-task
- 场景: bio-synthesis-route-constrained-gflownet-molecule-generation-scenario (B58)
- step_id: s04
- depend: ['s03']

## 场景研究主体
- B58
- 关联论文: RGFN: Synthesizable Molecular Generation Using GFlowNets | doi:

## 本实例步骤描述
按可合成率、药物相似性和合成可行性汇总候选。

## 本实例执行 prompt
用{PROPERTY_LIMITS}过滤候选，计算可合成率并进行去重聚类，最终保留前{TOP_K}个分子。

## 本实例输入槽
- {PROPERTY_LIMITS} | required=False | type=object | var_name=性质阈值 | hint=设置分子性质过滤阈值 | default={'qed_min': 0.6, 'sa_max': 6}
- {TOP_K} | required=False | type=int | var_name=保留分子数 | hint=设置最终保留数量 | default=100

## 本实例产出
- 排序分子集
- 可合成率明细
- 性质与多样性报告

## 本实例质量门禁
- 入选分子通过化学检查
- 重复结构已合并
- 筛选规则可复现

## 可调资源（edge:resource，仅真实存在）
- （域内暂无匹配资源卡——资源缺口，不编造）

## 验收/缺失策略（继承场景）
- acceptance: （源场景未提供）
- missing_policy: （源场景未提供）

File: skills/onescience-primitives/assets/bio/workflow-planning/bio-tem1-dms-data-acquisition/knowledge.md
# TEM-1 β-内酰胺酶深度突变扫描数据获取

## 适用范围
适用于需要获取TEM-1 β-内酰胺酶（BLAT_ECOLX）深度突变扫描（DMS）数据的场景，特别是Ranganathan Lab 2015年发表的数据集。该卡片提供数据源定位、格式验证和下载方式的知识，支持蛋白变异效应预测任务的数据准备阶段。

## 输入
- 目标蛋白：TEM-1 β-内酰胺酶（BLAT_ECOLX）
- 数据类型：深度突变扫描（DMS）数据
- 期望格式：CSV文件，包含突变信息和功能评分

## 输出
- 数据文件：BLAT_ECOLX_Ranganathan2015.csv
- 数据格式验证：检查列名匹配（mutant、func_score等）和数据完整性
- 数据血缘说明：数据来源、版本和使用条款

## 流程节点
1. **数据源定位** → 2. **格式验证** → 3. **下载测试** → 4. **数据完整性检查**

### 步骤1：数据源定位
- 操作：确定TEM-1 DMS数据的公开存储位置
- 参数：数据文件名BLAT_ECOLX_Ranganathan2015.csv
- 工具：Web搜索、科学数据库查询
- 质量门禁：确认至少一个可访问的数据源

### 步骤2：格式验证
- 操作：验证数据文件格式是否符合预期
- 参数：列名（mutant、func_score等）、数据类型、编码格式
- 工具：CSV解析器、数据验证脚本
- 质量门禁：所有必需列存在，数据类型正确

### 步骤3：下载测试
- 操作：测试数据文件下载可行性
- 参数：下载URL、认证要求、文件大小
- 工具：HTTP客户端、下载管理器
- 质量门禁：成功下载文件，无404或传输错误

### 步骤4：数据完整性检查
- 操作：验证下载数据的完整性和准确性
- 参数：行数（应为数千条突变）、野生型氨基酸验证
- 工具：数据清洗脚本、统计验证
- 质量门禁：数据行数合理，野生型序列正确

## 关键参数
| 参数 | 值 | 来源 | 说明 |
|------|-----|------|------|
| 数据文件名 | BLAT_ECOLX_Ranganathan2015.csv | [归因报告] | 标准命名格式 |
| 必需列 | mutant, func_score | [归因报告] | 突变标识和功能评分 |
| 数据来源 | Ranganathan Lab | [归因报告] | 原始数据发布者 |
| 预期行数 | 数千条突变 | [领域知识] | 深度突变扫描典型规模 |

## 边界与分流
- **数据源不可用**：尝试多个备用源（GitHub、Zenodo、protmutdb.org）
- **格式不匹配**：检查数据版本，可能存在格式更新
- **下载失败**：检查网络连接，尝试镜像站点或联系数据发布者
- **数据质量问题**：进行数据清洗，过滤无效突变记录

## 质量检查
- 验证点：数据文件可读性、列名匹配、数据类型正确性
- 阈值：所有必需列存在，无缺失值，数据行数>1000
- 失败处理：记录错误详情，尝试备用数据源

## 回退策略
- 主数据源失败时，尝试学术机构或合作者提供的备用链接
- 联系Ranganathan Lab获取数据访问权限
- 使用类似蛋白的DMS数据作为临时替代（需明确标注）

## 资源召回建议
- 何时应召回本卡片：当任务需要TEM-1 β-内酰胺酶的深度突变扫描数据时
- 配套资源：ESM-1v模型权重（bio-esm1v-model-acquisition）、蛋白变异效应预测工作流

## 证据来源
[1] 归因报告：任务12的失败分析，指出数据获取失败的具体URL和错误信息
[2] 领域知识：深度突变扫描数据的典型格式和存储方式

File: skills/onescience-primitives/assets/bio/workflow-planning/bio-tem1-dms-data-sources/knowledge.md
# TEM-1 β-内酰胺酶深度突变扫描数据来源指南

## 适用范围
适用于需要获取TEM-1 β-内酰胺酶深度突变扫描数据的场景，包括但不限于：
- 蛋白变异效应预测模型的验证
- 蛋白质工程和定向进化研究
- 机器学习模型训练数据获取
- 生物信息学分析流程开发

不适用场景：
- 非TEM-1蛋白的深度突变扫描数据
- 结构性突变数据（非深度突变扫描）
- 模拟或合成数据

## 输入
- 目标蛋白：TEM-1 β-内酰胺酶（BLAT_ECOLX）
- 数据类型：深度突变扫描数据集
- 数据格式：CSV文件，包含突变体、功能评分等列

## 输出
- 真实的DMS数据文件（BLAT_ECOLX_Ranganathan2015.csv）
- 数据格式验证报告
- 数据血缘说明文档

## 流程节点
1. **数据源识别** → 确定Ranganathan Lab原始数据存储位置
2. **格式规范确认** → 验证CSV文件列格式
3. **数据下载** → 从GitHub/Zenodo获取真实数据
4. **格式验证** → 检查数据完整性和格式正确性
5. **数据血缘记录** → 记录数据来源、版本和获取时间

## 关键参数
| 参数 | 值 | 来源 | 说明 |
|------|-----|------|------|
| 数据文件名 | BLAT_ECOLX_Ranganathan2015.csv | [归因报告] | 标准命名格式 |
| 主要列 | mutant, func_score | [归因报告] | 必需列，用于后续分析 |
| 数据源 | GitHub/Zenodo | [归因报告] | 官方发布渠道 |
| 期望行数 | 数千条突变记录 | [归因报告] | 典型DMS数据集大小 |
| 野生型验证 | 必须包含野生型序列 | [归因报告] | 用于基准比较 |

## 边界与分流
- **数据不可用**：若GitHub/Zenodo均无法访问，记录阻塞原因并建议替代数据源
- **格式不匹配**：若下载的CSV列格式与标准不符，提供格式转换脚本
- **数据不完整**：若缺少关键列（如func_score），标记数据质量不足
- **许可证限制**：需确认数据使用许可证（通常为CC-BY或类似）

## 质量检查
1. **行数验证**：CSV文件应包含数千条突变记录
2. **列名匹配**：必须包含mutant、func_score等标准列
3. **野生型验证**：应包含野生型序列作为基准
4. **数据完整性**：func_score应在合理范围内（如0-1）
5. **重复检查**：不应有重复的突变记录

## 回退策略
1. **GitHub不可用**：尝试从Zenodo获取相同数据集
2. **官方数据源不可用**：搜索其他已发表论文的补充材料
3. **格式不匹配**：编写格式转换脚本适配标准格式
4. **数据质量不足**：标记数据限制并建议用户谨慎使用

## 资源召回建议
当需要获取TEM-1或类似蛋白的深度突变扫描数据时召回本卡片。配套资源：
- bio/datasets/tem1-dms（数据集原语）
- workflow-planning/dms-supervised-variant-effect-prediction（工作流原语）
- bio/models/esm1v（相关模型原语）

## 证据来源
[1] 归因报告：TEM-1β-内酰胺酶深度突变效应排序任务，任务ID：12
[2] Ranganathan Lab数据发布：标准DMS数据格式和存储位置
[3] 深度突变扫描领域标准：典型数据集大小和列格式规范

File: skills/onescience-primitives/assets/bio/workflow-planning/synthesis-route-constrained-gflownet-generation/knowledge.md
# 合成路线约束的GFlowNet分子生成（B58）

## 适用范围

**适用场景**：
- 有明确的靶点/参考配体或性质目标，且约束、单位和优先级可以被审计。
- 候选会经过独立化学合法性、结构/性质验证和可合成性或人工审查。
- 训练/测试按化学系列或时间独立，能够区分记忆参考配体和真正的新颖性。
- 结果用于先导发现和实验优先级排序，而不是直接宣称药效、毒性或临床可用性。

**不适用场景**：
- 约束只写成模糊的‘高活性’或‘低毒’，没有可测指标、单位和验收口径。
- 没有化学合法性和重复审计，或者把生成分数当作实验活性。
- 目标化学空间包含模型不支持的元素、反应或强环境效应，且不允许外推验证。
- 任务要求直接作出临床安全性、药代或疗效决定而没有实验/临床证据。

## 研究对象与输入

**研究对象**：靶点口袋、参考配体、分子约束和候选小分子库

| 输入项 | 说明 |
|---|---|
| 输入文件 | reaction_templates.json（需求示例；固定实现实际读取化学 XLSX / 砌块 CSV） |
| 输入模态 | SDF/SMILES、口袋结构、活性/性质表或多任务约束文件 |
| 样本单元 | 一个设计任务及其生成分子集合 |
| 标签/条件 | 活性、选择性、ADMET、药物相似性、合成或多任务目标 |
| 模型引用 | rgfn.pt（待核验标识；从头训练时检查点为产物，恢复/推理时核验真实兼容权重） |

**初始结构**：默认输入名称为“reaction_templates.json”；执行者必须核验格式、版本、实体/样本完整性、缺失值和可解析性，并记录实际使用的相对名称或数据标识。

本实例按 RGFN `6ce59169f855ed18f34ba4e8279de93bee306e4f` 对齐：ReactionDataFactory 使用 XLSX 的反应/砌块页，独立砌块文件使用 CSV 的 `SMILES` 列；JSON 转换须核对字段与化学实体。完整专业契约维护在 [TC 场景正文](../../scenario/bio-synthesis-route-constrained-gflownet-molecule-generation-scenario/knowledge.md)，包括真实表/列、化学库统计层级与索引、隐式试剂、硼代理身份和回映射。检索本 legacy 实例时，仍按已有 `edge:scenario` / `edge:workflow` 完成 TC 链展开并标 `legacy_instance: true`，不能以本卡替代 Scenario→Workflow→全部 Task。

**表面/硬约束**：保持元素/键级/立体化学合法，明确活性、脱靶、ADMET、相似性和合成约束；生成分子不能被表述为已验证药物。

**划分策略**：按靶点、骨架、时间和化学系列去重划分评估，避免参考配体或近邻分子泄漏到测试结论。

**采样要求**：不少于 100 个唯一候选是待任务确认的预算示例；实际运行先明确采样数、停止条件、随机种子和去重口径，保留无效、重复和约束失败分子及其原因。

## 核心科学问题

1. 在靶点口袋、参考配体、分子约束和候选小分子库和输入“reaction_templates.json”上，在反应模板和可购砌块约束下生成高奖励分子，适用于可执行的先导发现能否得到可复核的可合成率结果，并满足任务的硬约束？
2. 输入中的化学有效性、目标性质、结构新颖性、可合成性和多目标权衡如何影响合成路线约束的GFlowNet分子生成的输出，哪些样本、区域或候选最容易失败？
3. 模型在独立样本、未见家族/条件或困难子集上的表现是否稳定，误差和不确定度如何量化？
4. 结果是否具有足够的生物学、化学或临床证据支持后续决策，哪些部分只能作为探索性线索？
5. 在当前数据、模型和资源边界下，哪些结论可以签收，哪些结论必须标记为无法回答或需要额外验证？

## 比较与评估

- 主任务：在反应模板和可购砌块约束下生成高奖励分子，适用于可执行的先导发现；核心指标：可合成率。
- 目录模型候选为RGFN，需与可解释基线、参考标签或独立质量检查比较。
- 报告有效/唯一/可合成候选率，并按目标性质和化学系列分层。
- 将生成候选与参考配体、简单基线和独立验证打分分别比较。
- 按 TC 场景的评价契约，冻结生成模型后独立随机新采样并冻结全队列，再以独立规划策略/模板、可比库存和相同预算评价；保留获解、未解、超时和程序错误及全队列分母，报告 MW/QED 分层和库存偏差。构建轨迹或对接高分不能替代实验可合成性/活性证据。

## 工作流

### 步骤 1：分子设计目标定义

**目的**：解析合成路线约束的GFlowNet分子生成的靶点、种子分子和生成任务。

| 参数 | 变量名 | 类型 | 必填 | 默认值 | 说明 |
|---|---|---|---|---|---|
| 分子设计输入 | `{MOLECULE_INPUT}` | doc | 是 | `reaction_templates.json`（示例） | 绑定实际化学库；对接分支另需准备好的受体与口袋 |
| 分子模型 | `{MODEL_NAME}` | enum | 是 | `RGFN` | 可选值：`RGFN` |
| 生成模式 | `{GENERATION_MODE}` | enum | 否 | `de_novo` | 需求模式示例：`de_novo`、`lead_optimization`、`fragment_growth`，须核验所选实现支持，不直接视为官方枚举 |

**输出**：标准化分子输入、靶点条件、生成任务配置

**质量门禁**：
- 分子化学价合法
- 靶点条件可解析
- 生成模式与输入兼容
- 保存化学实体/同位素/立体化学与原串→实际索引；隐式原子来源和反应条件缺项分开记录，详见 TC 场景 s01

**操作指令**：`读取{MOLECULE_INPUT}并检查化学结构，使用{MODEL_NAME}建立{GENERATION_MODE}模式的合成路线约束的GFlowNet分子生成任务。`

### 步骤 2：模型与性质条件准备

**目的**：定义反应/砌块状态空间和优化目标，选择从头训练或兼容恢复；对接分支另绑定受体与奖励。

**依赖步骤**：s01

| 参数 | 变量名 | 类型 | 必填 | 默认值 | 说明 |
|---|---|---|---|---|---|
| 模型权重 | `{CHECKPOINT}` | doc | 条件必填 | `rgfn.pt`（示例） | 从头训练不需要预存；恢复/已有模型推理时核验真实兼容检查点 |
| 优化目标 | `{OBJECTIVES}` | list[str] | 否 | ["QED", "SA", "affinity"]（示例） | 定义可用奖励、方向和限制；代理指标不等于实验性质 |
| 保留核心骨架 | `{KEEP_SCAFFOLD}` | bool | 否 | false | 需求约束，须核验实现支持及固定骨架原子映射 |

**输出**：训练或恢复记录、反应/砌块与模型配置、奖励定义和骨架约束；对接分支另存受体/口袋准备记录

**质量门禁**：
- 从头训练配置可追溯；恢复分支的权重、化学库索引与模型配置兼容
- 性质定义完整
- 固定骨架原子映射有效

**操作指令**：`按TC场景s02定义{OBJECTIVES}及合法反应动作/终止条件；从头训练或在索引兼容后从{CHECKPOINT}恢复，按实现支持核验{KEEP_SCAFFOLD}。保存奖励变换、配置及实际恢复状态。`

### 步骤 3：离散反应生成与外部构象准备

**目的**：先生成离散分子与反应构建轨迹，再按任务需要外部生成构象/准备对接，记录两阶段血缘与随机性。

**依赖步骤**：s02

| 参数 | 变量名 | 类型 | 必填 | 默认值 | 范围 | 说明 |
|---|---|---|---|---|---|---|
| 生成分子数 | `{NUM_MOLECULES}` | int | 是 | `1000`（预算示例） | 1–100000（待确认） | 设置实际采样数量及停止口径 |
| 采样温度 | `{TEMPERATURE}` | float | 否 | `1`（共享槽示例） | 0.01–5（待核验） | 仅实现支持时绑定；不得与奖励 beta 默认等同 |
| 随机种子 | `{SEED}` | int | 否 | `42`（示例） | 0–2147483647 | 保存实际种子/RNG与配置，不单凭种子承诺完整复现 |

**输出**：候选分子图/SMILES、反应构建轨迹与奖励/失败状态；外部构象分支另输出 SDF/PDBQT、能量及身份映射

**质量门禁**：
- 生成数量达标
- 外部构象产物的原子坐标为有限值；离散生成本身不以坐标为输出前提
- 每个分子可被化学解析
- 构建轨迹可重放，原分子、代理分子及对接产物可回溯；有限失败分数不能计为成功

**操作指令**：`按实际采样配置和{SEED}生成{NUM_MOLECULES}个离散分子与反应轨迹，保留全部状态；仅在实现支持时应用{TEMPERATURE}。需要对接时再按TC场景s03完成外部构象/质子化/PDBQT准备，并关联成功与失败产物。`

### 步骤 4：性质过滤与候选排序

**目的**：按可合成率、药物相似性和合成可行性汇总候选。

**依赖步骤**：s03

| 参数 | 变量名 | 类型 | 必填 | 默认值 | 范围 | 说明 |
|---|---|---|---|---|---|---|
| 性质阈值 | `{PROPERTY_LIMITS}` | object | 否 | {"qed_min": 0.6, "sa_max": 6}（示例） | — | 预先确认硬约束/软目标，不冒充客户验收阈值 |
| 保留分子数 | `{TOP_K}` | int | 否 | `100`（示例） | 1–10000（待确认） | 设置最终保留数量；不改变独立评价全队列分母 |

**输出**：排序分子集、可合成率明细、性质与多样性报告

**质量门禁**：
- 入选分子通过化学检查
- 重复结构已合并
- 筛选规则可复现

**操作指令**：`按TC场景s04独立评价冻结全队列，保存实际路线叶子stock核验、全部搜索状态和分母；另用{PROPERTY_LIMITS}过滤、去重聚类并保留前{TOP_K}个候选，不以排序子集替代全队列统计。`

## 验收标准与质量门禁

### 硬约束（不可违反）

- 保持元素/键级/立体化学合法，明确活性、脱靶、ADMET、相似性和合成约束；生成分子不能被表述为已验证药物。
- 输入、标签、模型版本、数据划分和实际输出之间的血缘必须可追溯；任何偏离都要记录并经场景确认。
- 不得把平均分数、单个高分样本或模型自评当作生物学、化学或临床事实；正式结论必须有独立证据。
- 历史论文、参考模型和示例文件只能用于方案设计或交叉检查，不能冒充本次任务的新结果。

### 最低证据要求

- 实际研究对象、输入、模型/权重、工具和场景约束与任务书一致，所有偏离均有变更记录。
- 输入、标签/参考数据、版本、筛选规则和训练/评估划分可追溯，泄漏和缺失处理有证据。
- 模型或推理结果有独立于选择过程的可合成率评估、分层统计、最差案例和适用域说明。
- 全量结果、失败样本、异常、拒答或低质量标记均被保存；正式分析只使用质量合格的范围。
- 每个目标结果都有定义、单位/量纲（如适用）、样本量、分析窗口、置信区间或不确定度。
- 比较基线、参考标签或人工复核的口径一致，不能只报告对模型有利的子集。
- 结论明确区分观察、模型误差、标签/采样不确定度、偏差和未验证假设。
- 输出文件、环境、日志、版本和校验信息足以让第三方复核关键数值。

**验收判定**：执行者必须对每个交付项给出 PASS、PARTIAL、REJECT 或 BLOCKED，并附文件、日志、图表或数值证据；没有证据的‘运行正常’或‘效果良好’不能作为签收依据。

## 交付物清单

### 最小交付物

1. 任务理解、执行方案、变更记录和输入/许可核验。
2. 标准化口袋/参考配体和候选分子的化学合法性、立体化学与去重报告及数据血缘、质量和缺失说明。
3. 模型/权重版本、条件设置、独立性质/对接验证、校准和外推风险及独立测试、适用域和失败案例报告。
4. 全量生成分子、生成分数、约束通过状态、随机性和失败原因、全量异常/失败记录和运行日志。
5. 有效率、唯一率、目标性质、选择性、相似性和合成代理指标及不确定度、可视化/表格、统计不确定度和分层结果。
6. 完整复现包：输入标识、脚本、环境、版本、任务记录、结果清单和文件校验信息。

### 报告规范

- 报告先给结论，再给证据、方法选择理由、限制、偏差和未完成项。
- 所有结果标注可合成率定义、单位或量纲、样本/候选范围、模型版本和数据来源。
- 任何历史资料、参考模型、外部数据库或人工复核都要显式标注身份、用途和可能影响。

### 失败交付要求

如果任务未完成，仍须交付最后一个可复用的健康产物、失败位置、根因证据、影响范围、已排除原因和下一步建议；失败结果不得包装成正式科学结论。

## 边界与限制

**本工作流关注**：
- 本任务关注在反应模板和可购砌块约束下生成高奖励分子，适用于可执行的先导发现、化学有效性、目标性质、结构新颖性、可合成性和多目标权衡以及可合成率的可复核评估。
- 因果机制、实验功能、临床疗效/安全性或其他超出输入和验证证据的结论不属于默认交付，除非补充方案获得确认。

**不属于默认交付**：
- 场景不要求照抄论文或历史案例的具体命令、软件参数、脚本、目录结构或资源配置。
- 场景不要求在缺少可靠标签、结构、元数据或独立验证时补造训练目标、样本或性能。
- 场景不接受只给模型文件、平均指标或少量成功样本而没有失败记录、数据血缘和适用性说明的交付。

## 执行前确认事项

- 输入格式、版本、样本/实体完整性和活性、选择性、ADMET、药物相似性、合成或多任务目标是否足以支撑任务。
- 模型与权重的许可证、版本、训练覆盖和适用域，及是否需要可解释基线或外部工具。
- 核对从头训练/恢复分支及化学索引兼容性；外部对接与独立逆合成资源按实际节点另证就绪，缓存可读不等于资源可用。
- 训练/验证/测试划分是否存在同源、患者、样本、位点、化学系列或其他信息泄漏。
- 指标可合成率的定义、方向、单位、分层统计和最低可接受证据。
- 资源、时间和人工/实验复核是否足以完成目标；若冲突，先提交取舍方案。

**信息缺失策略**：如果关键输入、标签、科学口径、许可或资源信息缺失，执行者必须列出缺口、影响和最小补充信息；在确认前不得用默认值静默替代，也不得提交会被误解为正式结论的高成本运行。

## 必要结果项

- **结构结果**：标准化口袋/参考配体和候选分子的化学合法性、立体化学与去重报告；同时说明输入清洗、版本和任何变更。
- **参考标签结果**：活性、性质、合成模板和筛选约束的来源、单位、测量条件与覆盖范围；标注缺失、噪声、类别不平衡和不可用于正式验收的部分。
- **模型结果**：模型/权重版本、条件设置、独立性质/对接验证、校准和外推风险；明确模型适用的实体、序列/结构/模态范围和不能外推的边界。
- **动力学结果**：全量生成分子、生成分数、约束通过状态、随机性和失败原因；保留全量候选或逐样本输出、失败原因、随机种子/条件和版本记录。
- **性质结果**：有效率、唯一率、目标性质、选择性、相似性和合成代理指标及不确定度；每个指标给出定义、单位或量纲、样本范围、分析窗口和置信区间。
- **结论结果**：一份将观察结果、独立证据、模型误差、采样/标签不确定度、偏差和无法回答的问题分开的科学结论报告。

## 关联文献

1. **RGFN: Synthesizable Molecular Generation Using GFlowNets** — [2406.08506](https://arxiv.org/abs/2406.08506)
2. [TC 场景完整专业契约与固定版本来源](../../scenario/bio-synthesis-route-constrained-gflownet-molecule-generation-scenario/knowledge.md)：本实例的 s01–s04 领域绑定、奖励公式、对接和 AiZynthFinder 接口均以该正文为准。

File: skills/onescience-primitives/assets/matchem/databases/matchem-porous-materials-databases/knowledge.md
# 多孔材料数据库资源

## 适用范围
本卡片提供多孔材料（MOF、沸石、多孔碳等）数据获取途径，涵盖主要公开数据库的数据格式、访问方式和质量要求，服务于多孔材料基础模型构建的数据准备阶段。

## 输入
- 研究目标：确定需要获取的多孔材料类型和性质数据
- 数据需求：结构数据、性质数据、实验验证数据
- 访问权限：部分数据库需要注册或申请访问

## 输出
- 数据库访问指南：API调用方式、数据下载链接
- 数据格式规范：CIF、POSCAR、JSON等格式的字段说明
- 数据质量报告：完整性、一致性、可追溯性检查结果

## 流程节点

### 1. 数据库选择
- **操作**：根据研究需求选择合适的数据库组合
- **参数**：数据类型、材料类型、数据量需求
- **工具**：各数据库官方API或Web界面
- **质量门禁**：确认数据库覆盖目标材料类型

### 2. 数据检索与下载
- **操作**：使用API或批量下载工具获取数据
- **参数**：检索条件（化学式、空间群、孔径范围等）
- **工具**：pymatgen（Materials Project）、pyicst（ICSD）、ccdc（CSD）
- **质量门禁**：数据完整性检查（无缺失字段）

### 3. 数据格式转换
- **操作**：将不同数据库的格式统一为标准格式
- **参数**：目标格式（CIF/POSCAR/JSON）、坐标系转换
- **工具**：pymatgen、ASE
- **质量门禁**：转换后结构合理性验证

### 4. 数据质量评估
- **操作**：检查数据质量指标
- **参数**：缺失值比例、重复率、异常值检测
- **工具**：pandas、自定义检查脚本
- **质量门禁**：质量报告生成

## 关键参数

### 通用判据（方法层）
| 参数 | 值 | 来源 | 说明 |
|------|-----|------|------|
| 结构数据格式 | CIF/POSCAR | [1] | 标准晶体学数据格式 |
| 性质数据格式 | JSON/CSV | [1] | 包含计算或实验性质 |
| 数据质量阈值 | 缺失值<5% | [1] | 确保数据可用性 |
| 重复数据处理 | 基于DOI去重 | [1] | 避免训练数据偏差 |

### 校准数值（多孔材料体系）
| 参数 | 值 | 来源 | 说明 |
|------|-----|------|------|
| Materials Project | ~150,000种材料 | [1] | 包含MOF和沸石结构 |
| ICSD | ~280,000种无机晶体 | [1] | 实验测定结构 |
| QMOF | ~20,000种MOF | [1] | 量子化学计算数据 |
| CSD | ~1,000,000种晶体 | [1] | 有机和金属有机晶体 |

## 边界与分流
- **小分子MOF**：优先使用QMOF数据库（计算精度高）
- **大孔径MOF**：需从ICSD或CSD获取实验结构
- **缺少实验数据**：使用Materials Project计算数据作为替代，但需标注数据来源

## 质量检查
- **结构合理性**：检查原子坐标、键长、键角在合理范围内
- **数据一致性**：对比不同数据库中相同材料的数据
- **可追溯性**：记录每条数据的来源、下载时间、版本号

## 回退策略
- 若目标数据库无法访问，可尝试：(1) 使用镜像站点；(2) 联系数据库管理员；(3) 使用替代数据库

## 资源召回建议
- 当任务涉及多孔材料数据获取时召回本卡片
- 配套资源：matchem-porous-materials-foundation-model（模型构建）、matchem-porous-materials-validation（验证方法）

## 证据来源
[1] Grand canonical Monte Carlo (GCMC) study on adsorption performance of metal organic frameworks (MOFs) for carbon capture, Sustainable Materials and Technologies, 2022, DOI: 10.1016/j.susmat.2021.e00383
[2] Microscopic adsorption of CO2 in metal organic frameworks (MOF-5, ZIF-8 and UiO-66) by grand canonical Monte Carlo simulation, Adsorption, 2025, DOI: 10.1007/s10450-025-00664-x

File: skills/onescience-primitives/assets/matchem/datapipes/xps-nife-oer-surface-analysis/knowledge.md
# NiFe 基 OER 电极的 XPS 表面重构与价态演化分析协议

## 适用范围

本协议用于分析 NiFe 基（LDH/氧化物/羟基氧化物）OER 电极在碱性稳定性测试**前后**的 XPS 数据，回答"表面发生了什么"：表面重构（NiOOH 类相形成）、Fe 选择性溶出、还是电解液残盐覆盖。典型触发场景包括：稳定性测试后电极表面化学态表征、价态定量（Ni²⁺/Ni³⁺、Fe²⁺/Fe³⁺）、表面 Ni/Fe 原子比变化追踪、KOH 残盐干扰甄别，以及 XPS 表面结果与 ICP 体相溶出结果的联合解读。同样适用于其他碱性体系过渡金属（Co、Mn 等）电极的前后对比 XPS 分析，峰位参数需按元素替换。

## 输入与准备

- **谱文件**：before/after 各一组，含 survey 与 C 1s、Ni 2p、Fe 2p 高分辨谱（常见导出为两列文本：结合能 eV / 强度 cps）。
- **仪器信息**：相对灵敏度因子 RSF 表（以仪器库导出值为准，典型：C 1s 1.00、O 1s ~2.9、Ni 2p3/2 ~3.1、Fe 2p3/2 ~3.8、K 2p ~1.4）、是否已做荷电校正、是否 Ar⁺ 刻蚀、激发源（Al Kα 1486.6 eV）。
- **辅助证据（强烈建议配套）**：ICP-OES/ICP-MS 电解液金属溶出结果（含电解液体积与催化剂载量，便于折算损失比例）、稳定性测试电化学记录（活性衰减幅度）、样品清洗规程。
- **样品背景**：催化剂组成与载量、电解液浓度（如 1 M KOH）、基底类型（自支撑/滴涂）。

## 流程节点

1. **荷电校正**：以 adventitious carbon 的 C-C/C-H 组分 284.8 eV 为参考。对每个样品**分别**从 C 1s 实测主峰位置反推校正量（raw 峰位偏高时对全谱做减法平移），before/after 校正量不同是正常的，禁止共用一个值。适用前提：表面有足量吸附碳、非强荷电体系（校正量一般 0.5–3 eV）、碳参考峰未被污染峰主导。KOH 残盐覆盖时 C 1s 可能主要来自碳酸盐——应检查 289.0 eV（O-C=O）组分占比并与 survey 中 K 2p 交叉验证；参考不可靠时改用 Fermi 边或内标，并在报告中声明。

2. **本底扣除**：高分辨谱用 Shirley 或线性本底，survey 用线性本底；同一批样品前后处理方式保持一致。

3. **C 1s 拟合与残盐甄别**：组分按 C-C 284.8 / C-O 286.2±0.2 / C=O 287.5±0.3 / O-C=O 289.0±0.3 设置。**关键检查**：293.2–293.5 与 295.8–296.2 eV 若出现面积比约 2:1 的双峰，为 K 2p3/2/2p1/2（KOH 残盐，survey 中还应核对 K 2s ≈ 377.6 eV），必须独立立组分，**严禁拟合成"污染碳"**。残盐会抬高表观 O/C、稀释目标信号并干扰荷电校正，定量结论须声明此系统偏差。

4. **Ni 2p 拟合**：结构化约束模型——Ni²⁺ 2p3/2 855.3–856.0 eV（伴强 shake-up 卫星 ~861.0–861.5 eV）、Ni³⁺ 2p3/2 856.0–857.0 eV（NiOOH 类，卫星弱）；自旋轨道分裂 ΔBE(2p1/2−2p3/2) = 17.3–17.6 eV，A(2p1/2):A(2p3/2) ≈ 0.5 锁定；卫星峰独立组分（并入主峰会系统性高估 Ni²⁺）；FWHM 1.8–3.0 eV（卫星可放宽至 4 eV）。自支撑金属基底注意甄别 Ni⁰（852.7–853.0 eV）贡献。

5. **Fe 2p 拟合**：Fe²⁺ 2p3/2 709.5–710.3 eV（伴明显卫星 ~718.5–719.0 eV）、Fe³⁺ 2p3/2 710.7–711.5 eV（羟基氧化物中常见 711.0 附近，卫星弱）；ΔBE = 13.5–13.8 eV，面积比同样 ≈0.5。Fe²⁺/Fe³⁺ 峰差仅 ~1.1 eV，与 FWHM 同量级，两组分强相关——必须用不同初值重复拟合验证收敛到同解，并报告比例不确定度；出现 Fe⁰（706.7–707.0 eV）提示基底暴露或还原态。

6. **RSF 定量**：原子比 = (A_Ni/RSF_Ni)/(A_Fe/RSF_Fe)；价态占比按 2p3/2 主峰口径计算。定量口径（含卫星包络或仅主峰）在 before/after 间必须一致并写入报告。XPS 探测深度仅 ~5–10 nm，所有结论限定为"表面"组成，不外推体相。

7. **证据融合与机理判别**：将 XPS 表面比变化、价态变化与 ICP 溶出结果、电化学衰减行为组合判别：
   - Ni/Fe 表面比升高 + Ni³⁺↑ + Fe³⁺↑ + ICP 检出 Fe 而 Ni 低于检出限 → 表面重构为 Ni 富集的 (Ni)OOH 类相 + Fe 部分选择性溶出；
   - Ni/Fe 表面比降低 + Fe³⁺↑ → 表面 Fe 富集（Fe 掺入 NiOOH）；
   - 价态与 Ni/Fe 均无明显变化 + C/O 升高 + K 2p 出现 → 残盐覆盖为主，先建立清洗规程再复测，暂不下表面结论；
   - XPS 表面 Fe 损失比例远大于 ICP 体相损失比例属正常（表面敏感 vs 体相平均），按探测深度调和；差距极端时考虑溶解-再沉积动态平衡或 Fe 向体相迁移。

## 参数速查

| 项目 | 设定 |
|---|---|
| 荷电校正参考 | adventitious C 1s C-C = 284.8 eV，逐样品分别反推 |
| Ni 2p | Ni²⁺ 855.3–856.0 / Ni³⁺ 856.0–857.0 eV；卫星 ~861.2；ΔBE 17.3–17.6 |
| Fe 2p | Fe²⁺ 709.5–710.3 / Fe³⁺ 710.7–711.5 eV；卫星 ~718.8；ΔBE 13.5–13.8 |
| 自旋轨道约束 | A(2p1/2):A(2p3/2) ≈ 0.5（0.48–0.52） |
| K 残盐标志 | K 2p3/2 293.2–293.5 / K 2p1/2 295.8–296.2，面积比 2:1；K 2s ~377.6 |
| C 1s 组分 | 284.8 / 286.2±0.2 / 287.5±0.3 / 289.0±0.3 eV |
| FWHM | 主峰 1.8–3.0 eV，卫星 ≤4.0 eV |
| RSF（典型） | C 1.00 / O ~2.9 / Ni 2p3/2 ~3.1 / Fe 2p3/2 ~3.8 / K ~1.4 |

## 输出与数据处理

正式结果应包含：

- 每个样品的荷电校正量（分别记录，含 C 1s 实测峰位依据）；
- 组分拟合表（峰位/FWHM/面积/约束说明）与前后拟合对比图（含残差子图，残差应无系统性结构）；
- 价态占比：Fe³⁺%、Ni³⁺%（before/after 对比，含不确定度）；
- 表面 Ni/Fe 原子比（before/after，声明定量口径）；
- 机理结论：对表面重构 / Fe 选择性溶出 / 残盐覆盖三个假设逐一给出证据支持或排除的推理链；
- 最薄弱环节声明与验证实验建议。

分析脚本应将组分峰参数（峰位、FWHM 界限、约束开关）做成可配置项，便于同批次样品复用。

## 边界与分流

- 本协议面向**碱性（KOH）体系 NiFe 电极的前后对比 XPS**。酸性体系无 K 残盐问题，但需另配 F 污染（来自 Nafion 等）的甄别；其他过渡金属体系峰位参数按元素替换。
- 只有 survey 无高分辨谱时，无法做价态定量，只能给元素组成半定量——应补测高分辨而非勉强拟合。
- 需要**体相**物相/氧化态结论时，XPS 不适用，应组合 XRD/XAFS；需要深度分布时用 Ar⁺ 刻蚀剖面（注意刻蚀诱导还原伪影，只做趋势判断）。
- 样品为强荷电绝缘体且无可靠内标时，荷电校正前提不成立，先解决校正（薄样、中和枪、内标）再谈定量。
- 表面结论与电化学衰减行为矛盾时，回到 OER 电催化评测协议的回退策略：稳定性测试后复测 LSV/EIS/C_dl，区分活性位损失（R_ct 增大）与接触/传质退化（Rₛ、气泡）。

## 质量检查

- 荷电校正量由实测 C 1s 反推并写入报告；校正方向不写反；before/after 未共用校正量。
- ΔBE 与 2p1/2:2p3/2 面积比约束全程锁定；卫星峰独立组分。
- K 2p 未被误拟合为碳组分；O-C=O(289.0) 与 K 2p 同时增强提示碳酸钾残盐，需在定量中声明偏差。
- Fe²⁺/Fe³⁺ 用不同初值重复拟合收敛到同解；价态比报告 ±区间。
- 残差图无系统性结构（有结构 = 缺组分或峰位/峰形错误）。
- 定量口径前后一致；结论只覆盖表面 5–10 nm，不外推体相。

## 回退策略

- **Fe²⁺/Fe³⁺ 拟合简并解不开**：退化为"Fe 以 +3 为主/混合价"定性结论，并建议 XAFS（XANES 边位定氧化态，不受荷电与拟合简并影响）。
- **C 1s 参考被残盐污染**：改用 Fermi 边或掺入内标（如 Au）复测；不可行时对校正量做 ±0.3 eV 敏感性分析并声明。
- **残盐疑虑**：同批样品做"清洗空白对照"（同规程清洗的未测试样品）比较 K/C 信号，建立去离子水/乙醇清洗规程后复测。
- **拟合不收敛或残差有结构**：先检查是否缺组分（卫星峰、K 2p、金属态），再收窄峰位浮动范围（±0.3 eV），不放开物理约束硬凑残差。
- **表面相化学指认存疑**：Raman 正交验证（NiOOH 特征 ~470 与 ~550 cm⁻¹；FeOOH 特征峰）；深度分布不明时补 Ar⁺ 刻蚀剖面或截面 HAADF-EDS。

## 资源召回建议

- 配套设备：XPS 仪器（含 Ar⁺ 刻蚀附件更佳）、ICP-OES/ICP-MS（电解液金属溶出）、Raman 光谱仪、超声清洗仪。
- 与 OER 电催化评测协议（oer-electrocatalytic-evaluation）联动：稳定性测试后的电极直接进 XPS 流程，电化学衰减数据作为机理判别的第三证据源。
- 机理深化可在后续管线接入准原位 XPS/XAFS（避免转移过程空气氧化伪影）、¹⁸O 标记、TEM/HAADF-EDS 面扫。
- 长期稳定性数据与 ICP（电解液金属溶出）搭配，判断催化剂疲劳模式（表面重构壳 vs 体相流失）而非单纯记录电流衰减。

File: skills/onescience-primitives/assets/matchem/datasets/perovskite-stability-benchmark-dataset/knowledge.md
# 钙钛矿稳定性基准数据集

## 适用范围
适用于钙钛矿太阳能电池等光电器件领域的环境稳定性研究，特别是针对材料水稳定性的高通量筛选与预测建模。当研究目标涉及以下方面时可使用本基准数据集：
1.  **开发或验证机器学习模型**：训练模型以根据分子修饰剂的特征（如分子描述符）预测钙钛矿薄膜在潮湿环境中的光电性能衰减。
2.  **评估特征工程方法**：比较不同分子表征方法（如指纹、量子化学描述符等）在关联宏观稳定性方面的有效性。
3.  **基准测试新算法**：作为标准化评估集，比较不同回归或分类算法在小样本材料性能预测任务上的表现。

## 数据集构成与格式
本基准数据集是一个结构化的实验测量结果集合，其核心构成如下：
-   **样本组成**：包含96种独特的分子组合修饰的甲胺铅碘（CH3NH3PbI3）钙钛矿薄膜样品。
-   **测量维度**：每个样品均在4个不同的水浸泡时间点（例如：0小时、12小时、24小时、48小时，具体时间需查阅数据文件）下，进行了水相光电流测试。
-   **总数据点**：96个样品 × 4个时间点 = **384个**独立的光电流测量数据点。
-   **典型数据结构**：数据通常以表格形式存储，每一行对应一个数据点，可能包含以下字段（具体列名需查看公开数据）：
    -   `sample_id`: 唯一的样品标识符。
    -   `modifier_composition`: 修饰剂分子的化学组成或标识。
    -   `immersion_time_h`: 水浸泡时间，单位为小时。
    -   `photocurrent_uA`: 测量得到的光电流值，单位为微安。
    -   可能包含其他元数据，如环境湿度、温度等。

数据集已按典型机器学习流程划分为训练集和测试集，输出为特征矩阵（X）和标签向量（y）。特征通常由分子修饰剂的化学结构通过信息学工具（如RDKit）计算生成。

## 数据集使用方式
在典型的材料信息学研究流程中使用本数据集：
1.  **数据加载与预处理**：从开源代码库加载原始数据表，处理缺失值，进行必要的数据清洗。
2.  **特征工程**：利用分子描述符工具包（如RDKit、Mordred）从分子SMILES字符串或名称生成数值特征向量。特征选择或降维可在此步进行。
3.  **模型训练与评估**：将特征矩阵和光电流标签输入机器学习模型（如随机森林、梯度提升机、神经网络）。使用划分好的训练集训练，测试集评估性能。
4.  **性能指标**：评估模型预测光电流或其衰减趋势的准确性，常用指标包括均方根误差（RMSE）、决定系数（R²）等。

## 边界与分流
-   **数据规模限制**：本数据集包含384个数据点，属于中小规模。对于参数量巨大的深度学习模型，可能存在过拟合风险。更适合用于评估基于传统机器学习或轻量级模型的预测方法。
-   **任务范围限定**：数据集专注于**水相光电流**这一特定稳定性指标。若需评估热稳定性、光照稳定性或长期运行稳定性，需要其他专门的数据集。
-   **体系特定性**：数据针对CH3NH3PbI3体系。将基于此数据训练的模型直接迁移至其他钙钛矿组分（如甲脒、铯基、混合卤素钙钛矿）时，预测可靠性需重新验证。
-   **上游依赖**：数据集是“多模态材料表征与优化工作流”的产出之一。使用前需理解其制备与测量背景。

## 质量检查与注意事项
使用本数据集时，建议进行以下质量检查：
-   **分布检查**：检查光电流标签在训练集和测试集中的分布是否一致，避免数据泄露或评估偏差。
-   **噪声考量**：实验数据不可避免地包含噪声。环境湿度等未被完全控制或记录的因素可能引入额外变异。在建模时，可考虑使用鲁棒性较强的算法或引入噪声鲁棒性损失函数。
-   **特征相关性**：分析生成的分子特征与光电流标签之间的相关性，排除无信息或冗余特征。
-   **可重复性**：确保从相同的原始数据、相同的特征工程流程出发，能够重现报告的模型性能。

## 资源召回建议
-   **代码与模型**：数据集的完整获取、特征生成脚本、以及基准机器学习模型的实现代码，可在指定的开源代码仓库中找到。
-   **特征工程工具**：广泛使用的开源化学信息学工具包（如RDKit）是生成分子描述符的标准工具。
-   **相关工作流**：本数据集是“多模态材料表征与优化工作流”的一个组成部分。了解该工作流有助于理解数据的来龙去脉和潜在应用场景。

File: skills/onescience-primitives/assets/matchem/models/co2-photocathode-computational-screening-and-discovery-workflow/knowledge.md
# CO2光催化阴极材料计算筛选与发现工作流

## 适用范围

用于从大型、非特异性的固态材料数据库（如包含数万种无机化合物的集合）中，通过高通量第一性原理计算，系统性筛选出潜在的二氧化碳（CO₂）光催化还原阴极材料。该流程旨在快速识别兼具热力学（亚）稳定性、可见光吸收能力以及在水相电解质中电化学稳定性的材料候选。其核心是一系列基于材料固有物理化学性质的、可顺序执行的计算筛选判据，具有较强的通用性，可为其他需要多条件约束的材料发现任务（如光阳极、电催化剂筛选）提供方法论参考。

## 输入

- **必需输入**：
    - 初始材料候选库。该库应包含材料的化学式、晶体结构（CIF 或 POSCAR 格式）以及初步的形成能等数据。来源通常为综合性材料数据库，例如Materials Project或无机晶体结构数据库（ICSD）。
    - 进行第一性原理计算（如密度泛函理论，DFT）的能力及相关软件环境。
- **可选输入**：
    - 预计算的PBE泛函下的电子结构数据（用于带隙初筛）。
    - 高精度计算资源（用于执行杂化泛函如HSE06计算）。
    - 相关的Pourbaix图热力学数据，或用于生成该数据的离子溶解能等参数。

## 输出

- **主要输出**：
    - 经过多层筛选后保留的材料列表，包含其化学式、晶体信息及各项筛选判据的数值。
    - 最终通过高精度计算验证的、带边对齐适合CO₂还原的候选材料列表。
- **辅助输出**：
    - 每一层筛选后剩余的材料数量，用于监控筛选进程。
    - 与已知光催化阴极材料的对比分析报告，用于验证筛选策略的有效性。

## 流程节点

该工作流是一个由多个计算步骤构成的有向无环图（DAG），每个步骤依赖于前序步骤的输出。具体步骤如下：

1.  **材料候选库构建 (s1)**
    - **描述**：从Materials Project、ICSD等数据库获取初始材料列表。该列表是筛选的起点，其广度与质量直接影响最终发现。
    - **上游依赖**：无。
    - **质量门**：材料来源可靠，数据完整（包含结构与能量信息）。

2.  **热力学稳定性筛选 (s2)**
    - **描述**：通过计算材料能量高于其组分相凸包的能量差（ΔEₕᵤₗₗ）来评估热力学稳定性。ΔEₕᵤₗₗ越低，材料越稳定或越接近稳定，实验合成的可能性越高。
    - **上游依赖**：s1。
    - **输入参数**：
        | 参数名 | 类型 | 默认值/范围 | 说明 |
        | :--- | :--- | :--- | :--- |
        | `delta_Ehull` | float | ≤ 80 meV/atom | 低于此阈值表示亚稳或稳定，是可合成性的初步判据 |
    - **质量门**：通过筛选的材料必须满足 ΔEₕᵤₗₗ ≤ 80 meV.atom⁻¹。

3.  **可见光吸收筛选 (s3)**
    - **描述**：选择带隙范围适合吸收可见光的材料。由于标准PBE泛函通常低估带隙（约40%），因此设定的筛选范围需考虑此系统误差，以确保最终材料的实际带隙位于理想的太阳光谱吸收区间（约1.7 eV - 3.0 eV）。
    - **上游依赖**：s2。
    - **输入参数**：
        | 参数名 | 类型 | 默认值/范围 | 说明 |
        | :--- | :--- | :--- | :--- |
        | `bandgap_PBE` | float | 1.0 eV - 2.5 eV | 此PBE带隙范围对应经误差校正后约1.7-3.0 eV的实际带隙 |
    - **质量门**：通过筛选的材料PBE计算带隙必须在1.0 eV至2.5 eV之间。

4.  **电化学稳定性筛选 (s4)**
    - **描述**：评估材料在水相环境中的电化学稳定性，防止其在催化反应条件下发生氧化或还原分解。此步骤通常基于计算Pourbaix图（E-pH图）的简化判据，如材料表面氧化或还原的吉布斯自由能变化（ΔGₚᵦₓ）。
    - **上游依赖**：s3。
    - **输入参数**：
        | 参数名 | 类型 | 默认值/范围 | 说明 |
        | :--- | :--- | :--- | :--- |
        | `delta_Gpbx` | float | ≤ 0.2 eV/atom | 低于此阈值表明在宽广的电位-pH窗口内稳定 |
    - **质量门**：通过筛选的材料必须满足 ΔGₚᵦₓ ≤ 0.2 eV.atom⁻¹。

5.  **计算成本筛选 (s5)**
    - **描述**：由于后续高精度计算（如HSE06）极其耗时，此步骤根据体系大小、原子数等估算计算成本，选择一个在可用资源内可处理的子集进行下一步。
    - **上游依赖**：s4。
    - **质量门**：筛选出的材料数量在计算资源可承受的范围内。

6.  **高精度电子结构计算 (s6)**
    - **描述**：对筛选出的材料子集，使用计算成本更高的杂化泛函（如HSE06）进行电子结构计算，以获得更准确的带隙值和带边位置。
    - **上游依赖**：s5。
    - **质量门**：获得收敛的、可靠的能带结构和态密度数据。

7.  **带边对齐评估 (s7)**
    - **描述**：根据高精度计算结果，检查材料的导带最小值（CBM）和价带最大值（VBM）是否满足CO₂还原的热力学与动力学要求。CBM需足够负（高能量）以驱动还原反应，VBM需足够正（低能量）以驱动水氧化等阳极反应。
    - **上游依赖**：s6。
    - **质量门**：CBM位置高于CO₂还原电位，VBM位置低于（或适合）水氧化电位。

8.  **文献对比验证 (s8)**
    - **描述**：将筛选流程应用于已知的光催化阴极材料，验证该方法能否成功“复现”它们，以此评估整个筛选策略的可靠性和预测能力。
    - **上游依赖**：s7。
    - **质量门**：预测结果与已知材料的实验或公认计算数据吻合良好。

## 边界与分流

- **适用边界**：本流程主要针对固态无机晶体材料的大规模初筛。它假设材料性质可通过周期性边界条件下的DFT计算合理描述。
- **不适用情况**：
    - **分子催化剂或液相体系**：本流程基于固体物理模型，不直接适用于离散分子催化剂或均相催化体系。
    - **表面重构与动态过程**：初始筛选基于体相性质，对于表面催化反应中可能发生的重构、吸附、反应路径等动态过程，需要额外的表面计算或动力学模拟。
    - **资源极度受限场景**：若完全无法进行高精度计算（步骤s6），则仅能提供基于PBE带隙的初步候选，其预测的准确性会显著降低。
- **上下游衔接**：
    - **上游**：需要接入标准化的材料数据库接口。
    - **下游**：最终候选材料需进入更精细的催化活性计算（如吸附能、反应能垒计算）或直接进入实验合成与测试阶段。

## 回退策略

根据潜在的失败模式，可采取以下应对措施：

- **问题**：电化学稳定性筛选过于严格，排除了潜在材料。
    - **策略**：可适当放宽ΔGₚᵦₓ阈值（如增至0.25 eV.atom⁻¹），或采用更精确、更耗时的全Pourbaix图计算方法对边缘材料进行复核。
- **问题**：计算资源不足，无法完成所有高精度计算。
    - **策略**：采用更激进的成本筛选（s5），减少待计算材料数量；或采用计算量较低的替代方法（如扫描电子结构数据库）进行初步验证。
- **问题**：高精度计算结果与PBE筛选结果不一致（如带隙反转）。
    - **策略**：将不一致的材料单独列出进行深入分析，可能揭示了PBE筛选的局限性，这些材料本身也可能具有研究价值。
- **问题**：最终筛选出的候选材料在实验中合成失败或性能不佳。
    - **策略**：回溯检查各层筛选判据的适用性，特别是电化学稳定性判据可能未考虑实际电解液中的离子吸附或表面钝化效应，需引入更复杂的计算模型进行复核。

## 资源召回建议

- **核心数据库**：Materials Project（提供初步结构与热力学数据）、ICSD（无机晶体结构库）。
- **计算软件**：第一性原理计算包（如VASP、Quantum ESPRESSO）、自动化工作流与数据库管理工具（如Fireworks、AiiDA、Atomate2）。
- **分析工具**：Pymatgen（用于凸包计算、Pourbaix图生成、能带结构分析）、ASE（原子模拟环境，用于结构操作）。
- **关键概念参考**：凸包能量（Energy Above Hull）、Pourbaix图（E-pH diagram）、杂化泛函（Hybrid Functionals）。

File: skills/onescience-primitives/assets/matchem/models/operando-ct-image-analysis-for-lithium-metal-batteries/knowledge.md
# 锂金属电池operando µCT图像分析

## 适用范围
用于对电化学能量存储器件（尤其是涉及锂金属沉积/剥离过程的可充电电池）进行 operando X 射线微计算机断层扫描（µCT）数据的处理与分析。典型触发场景包括：需要在电池运行过程中无损、动态地观察电极内部三维结构演化；需要定量追踪锂枝晶生长、锂金属沉积/再沉积、孔洞形成等微观过程；需要分析这些过程与电池膨胀、容量衰减之间的关联。该方法适用于从数十 GB 的原始体数据中，自动、高精度地提取特定组分的空间分布与定量指标。

## 输入
- **必需输入**：
  - 原始 µCT 投影数据（raw projection data）：一次完整 operando 扫描产生的海量数据集（可达数十 GB）。
  - 初始少量手写标注数据（initial labels）：用于启动迭代训练过程的二维切片标注。这些标注是模型学习的种子，无需覆盖所有成分或达到完美精度。
- **可选输入**：
  - 先验结构信息（如已知的电极、隔膜、集流体大致位置）：可辅助 ROI 选取和模型训练。
  - 预训练权重：如果对相同材料体系有先前分割模型，可用于加速训练。

## 输出
- **重建后的三维灰度图像堆栈**：从原始投影数据重建得到的体素化三维图像。
- **语义分割结果**：对每个时间点三维图像进行体素级分类的结果图，通常包含五类：枝晶、凹坑（孔洞）、沉积锂、再沉积锂和背景。
- **定量分析数据集**：基于分割结果计算得到的各种物理量，包括但不限于：各成分的体积分数随时间的变化曲线、有效电极厚度变化、各成分的空间相关性分析等。

## 流程节点
1.  **图像预处理与重建 (s1)**
    -   **描述**：将采集到的原始二维投影数据通过断层重建算法转换为三维灰度图像堆栈。
    -   **依赖**：无（起始步骤）。
    -   **核心输入**：`projection_data`（原始投影数据，`str` 类型，必需）。
    -   **核心输出**：重建后的多 GB 体素图像堆栈。
    -   **质量门**：重建图像需清晰展现电池的宏观与微观结构，无明显伪影。
    -   **提示词模板**：使用 TomoPy 库，采用 Gridrec 算法进行重建。典型采集参数为 27.5 keV 能量，100 ms 曝光时间，在 180° 旋转下采集 1500 个投影。

2.  **图像对齐与配准 (s2)**
    -   **描述**：对不同时间点（operando 扫描的不同阶段）获得的三维图像堆栈进行空间对齐，确保相同体素位置对应电池的同一物理空间。
    -   **依赖**：s1（需要所有时间点的重建图像）。
    -   **核心输出**：对齐后的多时间点图像堆栈。
    -   **质量门**：对齐后，不同时间点图像中的刚性结构（如集流体、隔膜）在空间上应重合。

3.  **选择感兴趣区域 (s3)**
    -   **描述**：从巨大的对齐后数据集中，选取一个具有代表性且包含所有目标锂相关成分的三维子集（ROI）进行后续分析，以降低计算负担。
    -   **依赖**：s2（需要对齐后的图像）。
    -   **核心输出**：选定的 ROI 三维子集。
    -   **质量门**：ROI 必须包含分析所关注的所有类别的结构（如枝晶、孔洞、锂沉积物）。

4.  **模型迭代训练与分割 (s4)**
    -   **描述**：采用迭代残差 U-Net 架构，通过一个自举式的迭代训练过程，实现多类别语义分割。训练过程从少量不完美的初始标签开始，逐步扩展和优化。
    -   **依赖**：s3（需要 ROI 图像）、初始手写标注数据。
    -   **核心输入**：`initial_labels`（初始少量手写标签，`str` 类型，必需）。
    -   **核心输出**：对每个时间点 ROI 图像的五类语义分割结果。
    -   **质量门**：最终模型在独立测试集上需达到高精度（如测试精度 98.8%，总体 IoU 95.5%）。
    -   **提示词模板**：采用迭代训练策略：
        1.  使用少量 2D 面内切片标注，训练初始模型分割“凹坑”、“锂（沉积/再沉积合并）”和“背景”。
        2.  利用初始模型的预测结果作为起点，进行更多、更精细的标注。
        3.  将“沉积锂”和“再沉积锂”等需要精细区分的类别，分别作为二分类问题训练专门的子模型。
        4.  最终，使用少量高质量的跨截面标签（如 42 张）训练并优化得到最终的多类别分类模型。
    -   **训练参数**：典型划分：72% 训练集，13% 验证集，15% 测试集。训练停止条件：训练时间达 1 小时或验证精度在 10 次迭代内未提升。训练在高性能计算节点（如配备 4 块 GPU 的节点）上使用 PyTorch 框架的分布式数据并行功能进行。

5.  **后处理与定量分析 (s5)**
    -   **描述**：对分割结果进行必要的平滑、去噪或形态学操作，然后基于分类体素计算各种定量指标。
    -   **依赖**：s4（需要分割结果）。
    -   **核心输出**：各锂相关成分的体积变化曲线、有效电极厚度变化曲线、空间分布热图及相关性分析图等。
    -   **质量门**：定量结果应能合理、连贯地反映电池循环过程中锂沉积/剥离的动态过程和电池的体积膨胀/收缩现象。

## 边界与分流
- **适用边界**：本方法专门针对基于 X 射线 µCT 的 operando 三维成像数据。对于二维表征技术（如 SEM、光学显微镜）或非断层扫描的三维技术（如 MRI），流程不适用。
- **模型替代**：虽然流程以迭代残差 U-Net 为核心，但其他先进的 3D 语义分割模型（如 V-Net、SegNet 的 3D 变体）也可替换，但可能需要调整训练策略和参数。
- **材料体系迁移**：当应用于新的电池材料体系时，初始标注数据和模型需要重新建立或迁移学习。校准参数（如 X 射线能量）需根据材料元素的衰减特性重新设定。
- **上游依赖**：上游必须提供可重建的 µCT 原始投影数据。如果仅有已重建的图像，则从步骤 s2 开始执行。
- **下游衔接**：分割与定量分析的结果可直接用于电化学性能关联分析、有限元模拟的几何建模输入，或作为数据集用于训练更通用的电池图像分割模型。

## 回退策略
- **初始标签质量不佳**：如果初始模型性能很差，应退回步骤 s4，增加初始标注的数量或质量，或简化初始分类任务（例如先只分“锂”与“背景”）。
- **分割精度低（尤其针对低频类别如枝晶）**：这可能是由于类别不平衡导致。回退策略包括：1) 在损失函数中加入类别权重；2) 使用数据增强（如旋转、缩放）增加稀有类别的样本多样性；3) 采用更复杂的采样策略。
- **图像对比度差导致分割困难**：这通常是锂金属 X 射线衰减弱的物理限制。回退策略包括：1) 在重建阶段尝试不同的算法参数以优化对比度；2) 在 ROI 选取时专注于对比度相对较好的区域；3) 在模型训练时加入更多针对低对比度边界的标注。
- **计算资源不足**：对于超大规模数据，若单节点训练不可行，可回退并采用：1) 更激进的 ROI 选取策略，减小数据体积；2) 使用混合精度训练；3) 寻求分布式计算资源。

## 资源召回建议
- **核心工具**：
    - **TomoPy**：用于断层图像重建。
    - **batteryNET**：开源的迭代训练与分割代码库（https://github.com/lbl-camera/batteryNET）。
    - **PyTorch**：深度学习框架。
- **辅助工具**：
    - **Fiji / ImageJ**：常用于图像预览、简单的后处理和可视化。
    - **ORS Dragonfly 或 Avizo**：商业软件，用于高级三维可视化、分析和分割结果的交互式验证。
- **计算环境**：需要配备 GPU 的高性能计算节点，用于加速模型训练和推理。
- **数据管理**：由于数据量巨大，需要有效的存储和 I/O 策略，例如使用并行文件系统或分块存储格式。

File: skills/onescience-primitives/assets/matchem/scenario/matchem-2d-3d-perovskite-interface-long-term-stability-design-scenario/knowledge.md
# 场景：二维三维钙钛矿界面长期稳定设计

- domain: matchem
- type: paper_scenario
- 算力: ['Quantum ESPRESSO'] (is_one_hpc=[False])
- 模型: ['NULL']
- 工具: []

## 研究意图（agent_task_prompt）
你是材料化学研究负责人。请围绕“二维三维钙钛矿界面长期稳定设计”完成一项可复现、可审计的研究任务。场景需求如下：围绕“二维三维钙钛矿界面长期稳定设计”完成材料对象、工况、目标指标和验证约束明确的可执行任务；仅采用关联论文可追溯的事实，缺少会影响结论的输入时标记 BLOCKED。。请先核对用户提供的研究对象、边界条件、已有资料、可用资源和交付位置，明确哪些信息已经具备、哪些仍需确认；再自主提出合理的理论或实验计算路线、模型与软件选择、数据来源、验证方法、资源估算、质量门禁、风险和替代方案。不得将关联论文、历史案例、默认参数或未验证结果视为本次任务的结果；涉及科学范围、预算、关键约束或验收标准的选择须先请求确认。执行后应保留可追溯证据链，交付结果、数据来源、不确定度、适用性限制、复现材料及未完成项；每项交付均以 PASS、PARTIAL、REJECT 或 BLOCKED 标记。

## 客户端请求
- task_title: 二维三维钙钛矿界面长期稳定设计
- request: 围绕“二维三维钙钛矿界面长期稳定设计”完成材料对象、工况、目标指标和验证约束明确的可执行任务；仅采用关联论文可追溯的事实，缺少会影响结论的输入时标记 BLOCKED。
- scientific_context: 本场景从关联论文提炼为可直接执行的具体材料化学任务；关联论文用于理解背景和核验依据，不替代本次任务的数据与结论。
- desired_outcome: 获得可复现、可审计的研究结果，并明确结果证据、适用范围、不确定度和不能得出的结论。
- executor_role: 执行者应具备材料化学研究、数据分析和计算任务设计能力，能够将需求转化为经确认的可执行方案，并主动识别缺失信息和风险。

## 问题与适用性
本对象是提交给材料化学执行者的完整需求书，只规定研究目标、约束、预期结果和验收口径；执行者自主设计实施方案并在开工前说明风险。

## 工作流步骤（→workflow/→tasks）
- s01 器件堆叠与失效边界定义
- s02 界面或缺陷调控实施
- s03 光电性能与老化响应评估
- s04 优化方案与复核

## 关联论文
- One-Year stable perovskite solar cells by 2D/3D interface engineering | doi:

## 验收与缺失信息策略
- acceptance_decision: （源场景未提供）
- missing_information_policy: （源场景未提供）

File: skills/onescience-primitives/assets/matchem/scenario/matchem-all-inorganic-lead-free-perovskite-native-oxide-passivation-scenario/knowledge.md
# 场景：全无机无铅钙钛矿原生氧化物钝化

- domain: matchem
- type: paper_scenario
- 算力: ['VASP'] (is_one_hpc=[True])
- 模型: ['NULL']
- 工具: []

## 研究意图（agent_task_prompt）
你是材料化学研究负责人。请围绕“全无机无铅钙钛矿原生氧化物钝化”完成一项可复现、可审计的研究任务。场景需求如下：围绕“全无机无铅钙钛矿原生氧化物钝化”完成材料对象、工况、目标指标和验证约束明确的可执行任务；仅采用关联论文可追溯的事实，缺少会影响结论的输入时标记 BLOCKED。。请先核对用户提供的研究对象、边界条件、已有资料、可用资源和交付位置，明确哪些信息已经具备、哪些仍需确认；再自主提出合理的理论或实验计算路线、模型与软件选择、数据来源、验证方法、资源估算、质量门禁、风险和替代方案。不得将关联论文、历史案例、默认参数或未验证结果视为本次任务的结果；涉及科学范围、预算、关键约束或验收标准的选择须先请求确认。执行后应保留可追溯证据链，交付结果、数据来源、不确定度、适用性限制、复现材料及未完成项；每项交付均以 PASS、PARTIAL、REJECT 或 BLOCKED 标记。

## 客户端请求
- task_title: 全无机无铅钙钛矿原生氧化物钝化
- request: 围绕“全无机无铅钙钛矿原生氧化物钝化”完成材料对象、工况、目标指标和验证约束明确的可执行任务；仅采用关联论文可追溯的事实，缺少会影响结论的输入时标记 BLOCKED。
- scientific_context: 本场景从关联论文提炼为可直接执行的具体材料化学任务；关联论文用于理解背景和核验依据，不替代本次任务的数据与结论。
- desired_outcome: 获得可复现、可审计的研究结果，并明确结果证据、适用范围、不确定度和不能得出的结论。
- executor_role: 执行者应具备材料化学研究、数据分析和计算任务设计能力，能够将需求转化为经确认的可执行方案，并主动识别缺失信息和风险。

## 问题与适用性
本对象是提交给材料化学执行者的完整需求书，只规定研究目标、约束、预期结果和验收口径；执行者自主设计实施方案并在开工前说明风险。

## 工作流步骤（→workflow/→tasks）
- s01 器件堆叠与失效边界定义
- s02 界面或缺陷调控实施
- s03 光电性能与老化响应评估
- s04 优化方案与复核

## 关联论文
- Highly stable and efficient all-inorganic lead-free perovskite solar cells with native-oxide passivation | doi:

## 验收与缺失信息策略
- acceptance_decision: （源场景未提供）
- missing_information_policy: （源场景未提供）

File: skills/onescience-primitives/assets/matchem/scenario/matchem-black-gold-thin-film-solar-steam-generation-scenario/knowledge.md
# 场景：黑金薄膜太阳能蒸汽发生设计

- domain: matchem
- type: paper_scenario
- 算力: ['NULL'] (is_one_hpc=[False])
- 模型: ['NULL']
- 工具: []

## 研究意图（agent_task_prompt）
你是材料化学研究负责人。请围绕“黑金薄膜太阳能蒸汽发生设计”完成一项可复现、可审计的研究任务。场景需求如下：围绕“黑金薄膜太阳能蒸汽发生设计”完成材料对象、工况、目标指标和验证约束明确的可执行任务；仅采用关联论文可追溯的事实，缺少会影响结论的输入时标记 BLOCKED。。请先核对用户提供的研究对象、边界条件、已有资料、可用资源和交付位置，明确哪些信息已经具备、哪些仍需确认；再自主提出合理的理论或实验计算路线、模型与软件选择、数据来源、验证方法、资源估算、质量门禁、风险和替代方案。不得将关联论文、历史案例、默认参数或未验证结果视为本次任务的结果；涉及科学范围、预算、关键约束或验收标准的选择须先请求确认。执行后应保留可追溯证据链，交付结果、数据来源、不确定度、适用性限制、复现材料及未完成项；每项交付均以 PASS、PARTIAL、REJECT 或 BLOCKED 标记。

## 客户端请求
- task_title: 黑金薄膜太阳能蒸汽发生设计
- request: 围绕“黑金薄膜太阳能蒸汽发生设计”完成材料对象、工况、目标指标和验证约束明确的可执行任务；仅采用关联论文可追溯的事实，缺少会影响结论的输入时标记 BLOCKED。
- scientific_context: 本场景从关联论文提炼为可直接执行的具体材料化学任务；关联论文用于理解背景和核验依据，不替代本次任务的数据与结论。
- desired_outcome: 获得可复现、可审计的研究结果，并明确结果证据、适用范围、不确定度和不能得出的结论。
- executor_role: 执行者应具备材料化学研究、数据分析和计算任务设计能力，能够将需求转化为经确认的可执行方案，并主动识别缺失信息和风险。

## 问题与适用性
本对象是提交给材料化学执行者的完整需求书，只规定研究目标、约束、预期结果和验收口径；执行者自主设计实施方案并在开工前说明风险。

## 工作流步骤（→workflow/→tasks）
- s01 结构与分离目标定义
- s02 传质或吸附性能获取
- s03 选择性稳定性与能耗分析
- s04 材料或工艺窗口输出

## 关联论文
- Flexible thin-film black gold membranes with ultrabroadband plasmonic nanofocusing for efficient solar vapour generation | doi:

## 验收与缺失信息策略
- acceptance_decision: （源场景未提供）
- missing_information_policy: （源场景未提供）

File: skills/onescience-primitives/assets/matchem/scenario/matchem-fenx-site-durability-pem-fuel-cell-analysis-scenario/knowledge.md
# 场景：FeNx位点耐久性质子交换膜燃料电池分析

- domain: matchem
- type: paper_scenario
- 算力: ['VASP'] (is_one_hpc=[True])
- 模型: ['NULL']
- 工具: []

## 研究意图（agent_task_prompt）
你是材料化学研究负责人。请围绕“FeNx位点耐久性质子交换膜燃料电池分析”完成一项可复现、可审计的研究任务。场景需求如下：围绕“FeNx位点耐久性质子交换膜燃料电池分析”完成材料对象、工况、目标指标和验证约束明确的可执行任务；仅采用关联论文可追溯的事实，缺少会影响结论的输入时标记 BLOCKED。。请先核对用户提供的研究对象、边界条件、已有资料、可用资源和交付位置，明确哪些信息已经具备、哪些仍需确认；再自主提出合理的理论或实验计算路线、模型与软件选择、数据来源、验证方法、资源估算、质量门禁、风险和替代方案。不得将关联论文、历史案例、默认参数或未验证结果视为本次任务的结果；涉及科学范围、预算、关键约束或验收标准的选择须先请求确认。执行后应保留可追溯证据链，交付结果、数据来源、不确定度、适用性限制、复现材料及未完成项；每项交付均以 PASS、PARTIAL、REJECT 或 BLOCKED 标记。

## 客户端请求
- task_title: FeNx位点耐久性质子交换膜燃料电池分析
- request: 围绕“FeNx位点耐久性质子交换膜燃料电池分析”完成材料对象、工况、目标指标和验证约束明确的可执行任务；仅采用关联论文可追溯的事实，缺少会影响结论的输入时标记 BLOCKED。
- scientific_context: 本场景从关联论文提炼为可直接执行的具体材料化学任务；关联论文用于理解背景和核验依据，不替代本次任务的数据与结论。
- desired_outcome: 获得可复现、可审计的研究结果，并明确结果证据、适用范围、不确定度和不能得出的结论。
- executor_role: 执行者应具备材料化学研究、数据分析和计算任务设计能力，能够将需求转化为经确认的可执行方案，并主动识别缺失信息和风险。

## 问题与适用性
本对象是提交给材料化学执行者的完整需求书，只规定研究目标、约束、预期结果和验收口径；执行者自主设计实施方案并在开工前说明风险。

## 工作流步骤（→workflow/→tasks）
- s01 活性位与反应网络定义
- s02 吸附与反应响应获取
- s03 活性选择性稳定性联评
- s04 候选筛选与验证设计

## 关联论文
- Identification of durable and non-durable FeNx sites in Fe–N–C materials for proton exchange membrane fuel cells | doi:

## 验收与缺失信息策略
- acceptance_decision: （源场景未提供）
- missing_information_policy: （源场景未提供）

File: skills/onescience-primitives/assets/matchem/scenario/matchem-half-heusler-thermoelectric-material-unsupervised-discovery-scenario/knowledge.md
# 场景：半赫斯勒热电材料无监督发现

- domain: matchem
- type: paper_scenario
- 算力: ['VASP'] (is_one_hpc=[True])
- 模型: ['NULL']
- 工具: []

## 研究意图（agent_task_prompt）
你是材料化学研究负责人。请围绕“半赫斯勒热电材料无监督发现”完成一项可复现、可审计的研究任务。场景需求如下：围绕“半赫斯勒热电材料无监督发现”完成材料对象、工况、目标指标和验证约束明确的可执行任务；仅采用关联论文可追溯的事实，缺少会影响结论的输入时标记 BLOCKED。。请先核对用户提供的研究对象、边界条件、已有资料、可用资源和交付位置，明确哪些信息已经具备、哪些仍需确认；再自主提出合理的理论或实验计算路线、模型与软件选择、数据来源、验证方法、资源估算、质量门禁、风险和替代方案。不得将关联论文、历史案例、默认参数或未验证结果视为本次任务的结果；涉及科学范围、预算、关键约束或验收标准的选择须先请求确认。执行后应保留可追溯证据链，交付结果、数据来源、不确定度、适用性限制、复现材料及未完成项；每项交付均以 PASS、PARTIAL、REJECT 或 BLOCKED 标记。

## 客户端请求
- task_title: 半赫斯勒热电材料无监督发现
- request: 围绕“半赫斯勒热电材料无监督发现”完成材料对象、工况、目标指标和验证约束明确的可执行任务；仅采用关联论文可追溯的事实，缺少会影响结论的输入时标记 BLOCKED。
- scientific_context: 本场景从关联论文提炼为可直接执行的具体材料化学任务；关联论文用于理解背景和核验依据，不替代本次任务的数据与结论。
- desired_outcome: 获得可复现、可审计的研究结果，并明确结果证据、适用范围、不确定度和不能得出的结论。
- executor_role: 执行者应具备材料化学研究、数据分析和计算任务设计能力，能够将需求转化为经确认的可执行方案，并主动识别缺失信息和风险。

## 问题与适用性
本对象是提交给材料化学执行者的完整需求书，只规定研究目标、约束、预期结果和验收口径；执行者自主设计实施方案并在开工前说明风险。

## 工作流步骤（→workflow/→tasks）
- s01 数据与目标定义
- s02 根源模型训练与适用域评估
- s03 约束候选生成与排序
- s04 独立验证与结论

## 关联论文
- Unsupervised machine learning for discovery of promising half-Heusler thermoelectric materials | doi:

## 验收与缺失信息策略
- acceptance_decision: （源场景未提供）
- missing_information_policy: （源场景未提供）

File: skills/onescience-primitives/assets/matchem/scenario/matchem-high-entropy-alloy-lattice-oxygen-activation-oer-catalyst-design-scenario/knowledge.md
# 场景：高熵合金晶格氧活化析氧催化设计

- domain: matchem
- type: paper_scenario
- 算力: ['VASP'] (is_one_hpc=[True])
- 模型: ['NULL']
- 工具: []

## 研究意图（agent_task_prompt）
你是材料化学研究负责人。请围绕“高熵合金晶格氧活化析氧催化设计”完成一项可复现、可审计的研究任务。场景需求如下：围绕“高熵合金晶格氧活化析氧催化设计”完成材料对象、工况、目标指标和验证约束明确的可执行任务；仅采用关联论文可追溯的事实，缺少会影响结论的输入时标记 BLOCKED。。请先核对用户提供的研究对象、边界条件、已有资料、可用资源和交付位置，明确哪些信息已经具备、哪些仍需确认；再自主提出合理的理论或实验计算路线、模型与软件选择、数据来源、验证方法、资源估算、质量门禁、风险和替代方案。不得将关联论文、历史案例、默认参数或未验证结果视为本次任务的结果；涉及科学范围、预算、关键约束或验收标准的选择须先请求确认。执行后应保留可追溯证据链，交付结果、数据来源、不确定度、适用性限制、复现材料及未完成项；每项交付均以 PASS、PARTIAL、REJECT 或 BLOCKED 标记。

## 客户端请求
- task_title: 高熵合金晶格氧活化析氧催化设计
- request: 围绕“高熵合金晶格氧活化析氧催化设计”完成材料对象、工况、目标指标和验证约束明确的可执行任务；仅采用关联论文可追溯的事实，缺少会影响结论的输入时标记 BLOCKED。
- scientific_context: 本场景从关联论文提炼为可直接执行的具体材料化学任务；关联论文用于理解背景和核验依据，不替代本次任务的数据与结论。
- desired_outcome: 获得可复现、可审计的研究结果，并明确结果证据、适用范围、不确定度和不能得出的结论。
- executor_role: 执行者应具备材料化学研究、数据分析和计算任务设计能力，能够将需求转化为经确认的可执行方案，并主动识别缺失信息和风险。

## 问题与适用性
本对象是提交给材料化学执行者的完整需求书，只规定研究目标、约束、预期结果和验收口径；执行者自主设计实施方案并在开工前说明风险。

## 工作流步骤（→workflow/→tasks）
- s01 活性位与反应网络定义
- s02 吸附与反应响应获取
- s03 活性选择性稳定性联评
- s04 候选筛选与验证设计

## 关联论文
- High-entropy alloy enables multi-path electron synergism and lattice oxygen activation for enhanced oxygen evolution activity | doi:

## 验收与缺失信息策略
- acceptance_decision: （源场景未提供）
- missing_information_policy: （源场景未提供）

File: skills/onescience-primitives/assets/matchem/scenario/matchem-high-entropy-carbide-hardness-composition-ml-design-scenario/knowledge.md
# 场景：高熵碳化物硬度成分机器学习设计

- domain: matchem
- type: paper_scenario
- 算力: ['VASP'] (is_one_hpc=[True])
- 模型: ['NULL']
- 工具: []

## 研究意图（agent_task_prompt）
你是材料化学研究负责人。请围绕“高熵碳化物硬度成分机器学习设计”完成一项可复现、可审计的研究任务。场景需求如下：围绕“高熵碳化物硬度成分机器学习设计”完成材料对象、工况、目标指标和验证约束明确的可执行任务；仅采用关联论文可追溯的事实，缺少会影响结论的输入时标记 BLOCKED。。请先核对用户提供的研究对象、边界条件、已有资料、可用资源和交付位置，明确哪些信息已经具备、哪些仍需确认；再自主提出合理的理论或实验计算路线、模型与软件选择、数据来源、验证方法、资源估算、质量门禁、风险和替代方案。不得将关联论文、历史案例、默认参数或未验证结果视为本次任务的结果；涉及科学范围、预算、关键约束或验收标准的选择须先请求确认。执行后应保留可追溯证据链，交付结果、数据来源、不确定度、适用性限制、复现材料及未完成项；每项交付均以 PASS、PARTIAL、REJECT 或 BLOCKED 标记。

## 客户端请求
- task_title: 高熵碳化物硬度成分机器学习设计
- request: 围绕“高熵碳化物硬度成分机器学习设计”完成材料对象、工况、目标指标和验证约束明确的可执行任务；仅采用关联论文可追溯的事实，缺少会影响结论的输入时标记 BLOCKED。
- scientific_context: 本场景从关联论文提炼为可直接执行的具体材料化学任务；关联论文用于理解背景和核验依据，不替代本次任务的数据与结论。
- desired_outcome: 获得可复现、可审计的研究结果，并明确结果证据、适用范围、不确定度和不能得出的结论。
- executor_role: 执行者应具备材料化学研究、数据分析和计算任务设计能力，能够将需求转化为经确认的可执行方案，并主动识别缺失信息和风险。

## 问题与适用性
本对象是提交给材料化学执行者的完整需求书，只规定研究目标、约束、预期结果和验收口径；执行者自主设计实施方案并在开工前说明风险。

## 工作流步骤（→workflow/→tasks）
- s01 数据与目标定义
- s02 根源模型训练与适用域评估
- s03 约束候选生成与排序
- s04 独立验证与结论

## 关联论文
- Design high-entropy carbide ceramics from machine learning | doi:

## 验收与缺失信息策略
- acceptance_decision: （源场景未提供）
- missing_information_policy: （源场景未提供）

File: skills/onescience-primitives/assets/matchem/scenario/matchem-high-entropy-metallic-glass-nanoparticle-electrosynthesis-scenario/knowledge.md
# 场景：高熵金属玻璃纳米颗粒电合成与电催化设计

- domain: matchem
- type: paper_scenario
- 算力: ['NULL'] (is_one_hpc=[False])
- 模型: ['NULL']
- 工具: []

## 研究意图（agent_task_prompt）
你是材料化学研究负责人。请围绕“高熵金属玻璃纳米颗粒电合成与电催化设计”完成一项可复现、可审计的研究任务。场景需求如下：围绕“高熵金属玻璃纳米颗粒电合成与电催化设计”完成材料对象、工况、目标指标和验证约束明确的可执行任务；仅采用关联论文可追溯的事实，缺少会影响结论的输入时标记 BLOCKED。。请先核对用户提供的研究对象、边界条件、已有资料、可用资源和交付位置，明确哪些信息已经具备、哪些仍需确认；再自主提出合理的理论或实验计算路线、模型与软件选择、数据来源、验证方法、资源估算、质量门禁、风险和替代方案。不得将关联论文、历史案例、默认参数或未验证结果视为本次任务的结果；涉及科学范围、预算、关键约束或验收标准的选择须先请求确认。执行后应保留可追溯证据链，交付结果、数据来源、不确定度、适用性限制、复现材料及未完成项；每项交付均以 PASS、PARTIAL、REJECT 或 BLOCKED 标记。

## 客户端请求
- task_title: 高熵金属玻璃纳米颗粒电合成与电催化设计
- request: 围绕“高熵金属玻璃纳米颗粒电合成与电催化设计”完成材料对象、工况、目标指标和验证约束明确的可执行任务；仅采用关联论文可追溯的事实，缺少会影响结论的输入时标记 BLOCKED。
- scientific_context: 本场景从关联论文提炼为可直接执行的具体材料化学任务；关联论文用于理解背景和核验依据，不替代本次任务的数据与结论。
- desired_outcome: 获得可复现、可审计的研究结果，并明确结果证据、适用范围、不确定度和不能得出的结论。
- executor_role: 执行者应具备材料化学研究、数据分析和计算任务设计能力，能够将需求转化为经确认的可执行方案，并主动识别缺失信息和风险。

## 问题与适用性
本对象是提交给材料化学执行者的完整需求书，只规定研究目标、约束、预期结果和验收口径；执行者自主设计实施方案并在开工前说明风险。

## 工作流步骤（→workflow/→tasks）
- s01 材料与对照方案定义
- s02 响应测试或模拟
- s03 机制与性能定量分析
- s04 窗口输出与复核

## 关联论文
- Electrosynthesis of high-entropy metallic glass nanoparticles for designer, multi-functional electrocatalysis | doi:

## 验收与缺失信息策略
- acceptance_decision: （源场景未提供）
- missing_information_policy: （源场景未提供）
