Repository: onescience-ai/OneSkills

# <div align="center">OneSkills</div>

<div align="center">
面向 AI4S 的科研智能体技能库

</div>

<div align="center">
</div>

<div align="center">

[中文](./public_repo_README.md) | [English](./public_repo_README_EN.md)

</div>

---

OneSkills 是面向 AI4S 的科研智能体技能库，聚焦科研开发、实验运行与环境交付等关键环节，提供可复用、可组合、可落地的任务执行能力。

## 功能介绍

| 能力 | 说明 |
| :--- | :--- |
| **任务检索** | 以 `onescience-orchestrator` 为主控，按 resource → expert → executor 三层技能协作，完成科研任务的意图识别、规划融合与执行调度 |
| **资源检索** | 按自然语言需求检索模型、组件、数据管线、数据集、第三方工具、数据库、服务、输出格式、工作流规划等统一科研原语资源，覆盖气象/气候、生信、材料化学、流体力学及跨领域科研方法 |
| **原语蒸馏** | 将 `scientific-agent-skills` 和第三方科研能力蒸馏为 `onescience-primitives` 资产包，保留 provider、provenance、requirements 与契约边界 |

File: skills/onescience-primitives/assets/matchem/tasks/matchem-window-output-and-review-refractory-high-entropy-inst/knowledge.md
# 实例任务：窗口输出与复核 @ 难熔高熵合金位错迁移与短程有序分析

- domain: matchem
- 骨架: matchem-window-output-and-review-task
- 场景: matchem-refractory-high-entropy-alloy-dislocation-migration-and-short-scenario (难熔高熵合金位错迁移与短程有序分析)
- step_id: s04
- depend: ['s03']

## 场景研究主体
- 难熔高熵合金位错迁移与短程有序分析
- 关联论文: Atomistic simulations of dislocation mobility in refractory high-entropy alloys and the effect of chemical short-range order | doi:

## 本实例步骤描述
输出可执行材料/工艺窗口和验证计划。

## 本实例执行 prompt
给出推荐窗口、限制条件和 PASS/REJECT/BLOCKED；未完成独立复核时明确写出。

## 本实例输入槽
- （源场景未提供）

## 本实例产出
- 推荐窗口
- 验证计划
- 最终结论

## 本实例质量门禁
- 结论可追溯
- 安全和可制造性限制明确

## 可调资源（edge:resource，仅真实存在）
- （域内暂无匹配资源卡——资源缺口，不编造）

## 验收/缺失策略（继承场景）
- acceptance: （源场景未提供）
- missing_policy: （源场景未提供）

File: skills/onescience-primitives/assets/matchem/tasks/porous-silicon-anode-material-structure-design/knowledge.md
# 多孔硅锂离子电池负极结构设计

## 适用范围
适用于多孔硅（PSi）作为锂离子电池负极材料时的结构设计与工况参数选择任务。包括确定材料结构参数（孔隙率、孔径、颗粒尺寸、表面改性）和电池工况参数（电压窗口、温度、倍率）。

## 输入
- 材料结构信息：CIF或POSCAR文件（若可用），或实验测量数据（孔隙率、孔径分布、颗粒尺寸分布）
- 电池工况需求：目标电压窗口、工作温度范围、充放电倍率要求
- 材料制备条件：电化学蚀刻参数、表面改性方法

## 输出
- 材料结构参数推荐值：孔隙率、孔径、颗粒尺寸范围
- 电池工况参数推荐值：电压窗口、温度、倍率
- 结构设计建议：表面改性方案、电极制备参数

## 流程节点
1. 材料结构参数确定 → 基于文献数据和实验约束选择孔隙率、孔径、颗粒尺寸 [1]
2. 表面改性方案选择 → 根据动力学需求选择AAPSi、THCPSi或TCPSi [1]
3. 电池工况参数设定 → 基于材料特性和应用需求确定电压窗口、温度、倍率 [1]
4. 输入完整性检查 → 当必填参数缺失时，向用户请求补充或标记BLOCKED

## 关键参数
| 参数 | 值 | 来源 | 说明 |
|------|-----|------|------|
| 孔隙率 | ~50% | [1] | 理论上可容纳300%体积变化，同时最大化体积容量 |
| 孔径 | 5-16 nm | [1] | 介孔范围，足够溶剂化锂离子通过 |
| 颗粒尺寸 | 12 µm最优 | [1] | 在10-20 µm范围内性能最佳，过小降低倍率性能，过大导致容量衰减 |
| 表面改性 | TCPSi | [1] | 热碳化处理增强锂化动力学，提高倍率性能 |
| 电压窗口 | 0.01-2 V | [1] | 防止过度锂化或脱锂 |
| 温度 | 室温 | [1] | 标准测试条件 |
| 倍率 | ≤2100 mA/g | [1] | 高倍率下TCPSi性能优于AAPSi |
| 电极厚度 | 20-30 µm | [1] | 与颗粒尺寸匹配，确保良好接触 |

## 边界与分流
- 若材料结构参数（孔隙率、孔径）缺失：使用文献默认值（50%，5-16 nm）作为起点，但需标记为"文献参考值" [1]
- 若电池工况参数缺失：使用标准测试条件（0.01-2 V，室温，低倍率），但需向用户请求补充具体要求
- 若必填输入（材料结构和工况参数）均缺失：标记BLOCKED，不替代执行

## 质量检查
- 验证孔隙率在30-70%范围内（过低无法容纳体积变化，过高降低体积容量）
- 验证孔径在介孔范围（2-50 nm）内
- 验证颗粒尺寸与电极厚度匹配
- 验证电压窗口不超过硅的锂化/脱锂电位

## 回退策略
- 若无法获取精确材料参数，使用文献中的优化值作为起点（如50%孔隙率，12 µm颗粒）
- 若工况参数未知，使用标准测试条件并建议用户后续验证

## 资源召回建议
当任务涉及多孔硅负极材料设计、结构参数优化、电池工况选择时召回本卡片。配套资源：电化学模拟工具（如COMSOL）、材料表征方法。

## 证据来源
[1] Electrochemically anodized porous silicon: Towards simple and affordable anode material for Li-ion batteries, Ikonen et al., Scientific Reports, 2017, DOI: 10.1038/s41598-017-08285-3

File: skills/onescience-primitives/assets/matchem/tasks/vibrationally-stable-materials-dataset-source/knowledge.md
# 振动稳定材料数据集获取方法

## 适用范围
本知识卡片适用于需要获取振动稳定材料（vibrationally stable materials）真实数据集的任务，包括通过公开数据库API查询、文献数据提取等方式获取带有振动稳定性标签的材料数据。

## 输入
- 目标材料体系描述（如元素组合、晶体结构类型）
- 数据规模需求（样本数量）
- 数据格式要求（特征字段、标签定义）

## 输出
- 符合机器学习建模需求的振动稳定材料数据集
- 数据来源可追溯到公开数据库或已发表论文
- 包含晶体结构、声子谱、热力学稳定性等关键属性

## 流程节点
1. **数据源识别** → 2. **API接口调用** → 3. **数据提取与清洗** → 4. **标签定义与验证** → 5. **数据质量检查**

### 步骤1：数据源识别
- **操作**：确定适合的数据源
- **参数**：材料体系、数据规模、更新频率
- **工具**：文献调研、数据库访问
- **质量门禁**：数据源需为公开可访问的权威数据库

### 步骤2：API接口调用
- **操作**：通过编程接口获取数据
- **参数**：查询条件、字段选择、分页参数
- **工具**：Materials Project API、OMDB API
- **质量门禁**：API调用成功，返回有效数据

### 步骤3：数据提取与清洗
- **操作**：解析API返回数据，提取关键字段
- **参数**：字段映射、缺失值处理、异常值检测
- **工具**：Python pandas、numpy
- **质量门禁**：数据完整性检查，格式一致性验证

### 步骤4：标签定义与验证
- **操作**：定义振动稳定性标签
- **参数**：声子频率阈值、热力学稳定性判据
- **工具**：科学计算库
- **质量门禁**：标签定义有科学依据，可追溯到文献

### 步骤5：数据质量检查
- **操作**：验证数据集质量
- **参数**：数据分布、特征相关性、标签平衡性
- **工具**：统计分析工具
- **质量门禁**：数据满足机器学习建模基本要求

## 关键参数

### 通用判据
| 参数 | 值 | 来源 | 说明 |
|------|-----|------|------|
| 振动稳定性判据 | 声子谱无虚频 | [1] | 材料动力学稳定性的基本要求 |
| 热力学稳定性判据 | 形成能低于凸包 | [1] | 材料热力学稳定性的判据 |
| 数据规模建议 | >100个样本 | [2] | 机器学习建模的基本数据量要求 |

### 校准数值（来自具体体系）
| 参数 | 值 | 来源 | 说明 |
|------|-----|------|------|
| Materials Project数据字段 | material_id, structure, formation_energy, band_gap | [1] | 示例字段，其他体系需重新锚定 |
| 声子频率计算方法 | PHONOPY+VASP | [1] | 第一性原理计算工作流 |

## 边界与分流
- **数据不可用**：当目标数据在公开数据库中不存在时，转向文献数据提取或自行计算
- **数据规模不足**：当数据量小于100个样本时，考虑数据增强或迁移学习
- **数据质量差**：当数据缺失率>30%时，需要数据清洗或补充采集

## 质量检查
- 数据来源可追溯性验证
- 标签定义科学性检查
- 数据分布合理性分析
- 特征工程可行性评估

## 回退策略
- 数据源不可用时，尝试替代数据库或文献数据
- API调用失败时，使用缓存数据或离线数据集
- 数据质量不达标时，返回数据采集阶段重新执行

## 资源召回建议
- 当任务涉及材料数据获取时召回本卡片
- 配套资源：Materials Project API文档、OMDB数据接口说明
- 相关卡片：materials-ml-applicability-domain-assessment（适用域评估）

## 补充证据
（无）

## 证据来源
[1] Machine learning-based discovery of vibrationally stable materials, Tawfik et al., npj Computational Materials, 2023, DOI: 10.1038/s41524-022-00943-z
[2] Accelerating the prediction of stable materials with machine learning, Griesemer et al., Nature Computational Science, 2023, DOI: 10.1038/s43588-023-00536-w

File: skills/onescience-primitives/assets/matchem/tools/atom-probe-tomography-apt/knowledge.md
# 原子探针断层扫描

## 适用范围

用于材料科学研究中，需要在三维空间内以原子级分辨率同时获取化学成分和微观结构信息的场景。典型应用包括分析材料中的元素偏析、界面成分梯度、纳米析出物或团簇、核壳结构以及缺陷处的化学组成。该技术是揭示复杂微纳米结构三维化学分布的核心工具之一。

## 输入

- **必需**：
  - 经过聚焦离子束（FIB）制备的针尖状样品，尖端曲率半径通常小于 100 纳米。
  - 超高真空环境（工作腔体压力低于 10⁻⁸ Pa）。
- **可选/辅助**：
  - 用于样品制备的 FIB-SEM 双束系统。
  - 样品传输与冷却至低温（如 50 K）的装置。

## 输出

- **原子级三维成分分布图（3D Tomography）**：展示样品内不同元素原子在三维空间中的精确位置。
- **元素等值面（Iso-surface）**：可视化特定元素浓度达到某一阈值的空间区域，常用于突出界面、析出物等特征。
- **成分分布曲线（Proxigram）**：基于选定界面计算的，成分随距离界面的分布情况，用于定量分析界面偏析或成分梯度。
- **频率分布分析数据**：用于统计特定区域内元素分布的均匀性或团聚趋势。

## 流程节点

1.  **样品制备**：利用聚焦离子束（FIB）设备，通过改良的 lift-out 技术，从目标材料中制备出符合要求的针尖状样品。该过程对样品的最终质量和分析成功率至关重要。
2.  **仪器安装与环境建立**：将制备好的针尖样品安装到原子探针断层扫描仪（例如 CAMECA LEAP 4000X Si 系统）的样品台上，并抽至超高真空。将样品冷却至预设的低温（如 50 K）。
3.  **数据采集**：施加高压电场并开启脉冲光源（如波长 355 nm 的紫外激光系统）。按照设定参数（如激光能量 20 pJ，检测率 0.5%，脉冲频率 200 kHz）开始场蒸发过程。飞行的离子被位置灵敏探测器接收，记录其飞行时间、撞击位置和荷质比。
4.  **数据重建与分析**：使用专用分析软件（如 Integrated Visualization and Analysis (IVAS) 3.8.4）对采集的数据进行三维重建。分析过程包括元素鉴定、等值面绘制、proxigram 计算和统计分析。

## 边界与分流

- **适用边界**：APT 对样品导电性有一定要求（否则易因电荷积累而失效）；样品制备复杂且成功率受限；分析区域通常较小（微米级）。
- **技术分流**：
  - 当仅需二维高分辨成分成像时，可优先考虑 **HAADF-STEM 结合 EDX mapping** 或 **EELS**。
  - 当分析区域较大或需快速筛选时，可使用 **SEM-EDX** 或 **电子探针微区分析 (EPMA)**。
  - 当需要分析材料晶体结构信息时，**TEM** 或 **EBSD** 是更直接的选择。

## 回退策略

- **样品制备失败**：若 FIB 制备的针尖频繁断裂或形态不佳，需重新优化制备参数（如束流、电压、切割路径），或更换制备方案（如电化学抛光）。
- **数据采集质量差**（如检测率过低、信噪比差）：检查并优化仪器参数（如脉冲能量、延迟、检测率）；确保样品冷却温度稳定；考虑样品本身是否过于不均匀或存在制备损伤。
- **分析结果与预期不符**：重新检查数据重建参数和元素识别标定；结合其他表征技术（如 TEM）进行交叉验证，以确认结构真实性。

## 资源召回建议

- **配套软件**：IVAS（Integrated Visualization and Analysis）是商业且广泛使用的 APT 数据分析软件。
- **互补表征技术**：与 **HAADF-STEM (高角环形暗场扫描透射电镜)**、**EDX mapping (能量色散X射线光谱成像)**、**EELS (电子能量损失谱)** 联合使用，可以提供从三维原子成分到二维高分辨结构与电子结构的完整图像。
- **样品制备**：熟练的 **FIB** 操作技能是获得高质量样品的关键。

File: skills/onescience-primitives/assets/matchem/workflow-planning/2d-3d-perovskite-interface-long-term-stability/knowledge.md
# 二维三维钙钛矿界面长期稳定设计（二维三维钙钛矿界面长期稳定设计）

## 适用范围

**适用场景**：
- 研究目标、材料对象和关键科学问题与本场景一致或可经确认后等价映射。
- 可获得足以支撑目标结论的输入、数据、方法和资源，且能建立验证证据链。

**不适用场景**：
- 任务的研究对象、目标性质、关键约束或验收口径发生实质变化且未重新评估。
- 缺少支撑正式结论的关键输入、可追溯数据或验证条件，且用户不允许补充。

## 研究对象与输入

**研究对象**：二维三维钙钛矿界面长期稳定设计

## 核心科学问题

1. “二维三维钙钛矿界面长期稳定设计”所关注的关键结构、性质、性能或机制问题是什么，哪些可由本次任务直接回答？
2. 在给定研究对象和约束下，结果是否具有足够的验证证据、适用范围和不确定度说明？
3. 哪些观察可以形成结论，哪些因数据、模型、采样或资源限制只能标记为探索性结果或无法回答？

## 工作流

### 步骤 1：器件堆叠与失效边界定义

**目的**：固定组成、界面和工作环境。

| 参数 | 变量名 | 类型 | 必填 | 默认值 | 说明 |
|---|---|---|---|---|---|
| 器件与材料堆叠 | `{DEVICE_STACK}` | object | 是 | {"perovskite": "specified", "stack": "specified"} | 钙钛矿组成、传输层、界面层、厚度和制备路 |
| 运行与老化条件 | `{STRESS_CONDITION}` | object | 是 | {"temperature_C": 25, "relative_humidity_percent": 20} | 光照、温湿度、偏压、气氛和测试时长。 |

**输出**：器件设计表、失效判据

**质量门禁**：
- 层序和面积明确
- 测试环境可复现

**操作指令**：`读取 {DEVICE_STACK} 和 {STRESS_CONDITION}，定义对照样、效率指标和失效阈值。`

### 步骤 2：界面或缺陷调控实施

**目的**：制备或建模界面钝化、组分、晶粒或缺陷调控方案。

**依赖步骤**：s01

| 参数 | 变量名 | 类型 | 必填 | 默认值 | 说明 |
|---|---|---|---|---|---|
| 器件与材料堆叠 | `{DEVICE_STACK}` | object | 是 | {"perovskite": "specified", "stack": "specified"} | 钙钛矿组成、传输层、界面层、厚度和制备路 |

**输出**：候选方案、工艺/模型日志

**质量门禁**：
- 仅改变预定义变量
- 对照样完整

**操作指令**：`在保持对照一致的前提下实施调控，记录全部工艺参数或计算设置。`

### 步骤 3：光电性能与老化响应评估

**目的**：获取效率、滞后、相稳定性和退化响应。

**依赖步骤**：s02

| 参数 | 变量名 | 类型 | 必填 | 默认值 | 说明 |
|---|---|---|---|---|---|
| 表征或器件数据 | `{CHARACTERIZATION_DATA}` | doc | 否 | `optional` | J-V、EQE、PL、XRD、XPS 或 |

**输出**：性能与老化数据、机制分析

**质量门禁**：
- 初始效率和稳定性同时报告
- 不以单点效率替代稳定性

**操作指令**：`用 {CHARACTERIZATION_DATA} 或新测试比较性能和老化，关联界面/缺陷证据。`

### 步骤 4：优化方案与复核

**目的**：输出优先方案及独立复核条件。

**依赖步骤**：s03

**输出**：推荐方案、复核计划、PASS/REJECT/BLOCKED 结论

**质量门禁**：
- 所有结论有对照支撑
- 工艺可追溯

**操作指令**：`基于性能、稳定性和可制造性排序；没有长期测试时标明待验证。`

## 验收标准与质量门禁

### 硬约束（不可违反）

- 未经确认不得改变用户给定的研究对象、科学问题、关键比较条件或边界约束。
- 关联论文、历史数据和参考模型只能作为背景或交叉核验，不能冒充本次任务的新结果。
- 不能用缺失数据、未验证模型、无效采样或未经证实的假设补足科学结论。

### 最低证据要求

- 实际研究对象、输入和关键约束与经确认的任务范围一致，所有偏离均有记录。
- 结果的数据来源、处理过程、方法选择、质量检查和适用范围可追溯。
- 每项核心结果均给出定义、单位、样本范围或分析窗口、验证证据和不确定度说明。
- 最终报告明确区分已证实结论、探索性观察、限制和无法回答的问题。

**验收判定**：执行者必须对每项交付标注 PASS、PARTIAL、REJECT 或 BLOCKED，并提供可核查的文件、日志、数据、图表或数值证据。

## 交付物清单

### 最小交付物

1. 经确认的任务方案、变更记录和执行说明。
2. 输入与数据来源说明、结果数据、质量报告和科学结论。
3. 复现材料：输入、脚本或流程说明、环境与版本信息、日志和结果清单。

### 失败交付要求

任务未完成时仍须交付最后一个可复用的健康产物、失败位置、根因证据、影响范围、已排除原因和下一步建议；失败结果不得包装为正式结论。

## 边界与限制

**不属于默认交付**：
- 场景不预先指定具体软件、命令、参数、计算资源或目录结构；这些由执行者提出并经确认。
- 场景不接受仅给出结果文件而没有数据来源、验证证据、限制说明和复现信息的交付。

## 执行前确认事项

- 研究对象、输入数据和关键科学条件是否完整、一致且可用于任务。
- 目标、可用数据、理论或实验路线、资源预算与验收标准是否相容。
- 哪些结果可以作为正式结论，哪些仅可作为探索性观察。

**信息缺失策略**：关键科学口径、输入或资源信息缺失时，执行者必须说明缺口、影响和最小补充信息；未经确认不得以默认值替代或启动高成本任务。

## 必要结果项

- **primary_result**：与场景研究目标直接对应的结构、性质、性能、筛选排序或机制分析结果。
- **evidence_result**：输入来源、数据血缘、方法选择依据、验证结果、质量检查和适用性说明。
- **结论结果**：区分已证实结果、探索性观察、不确定度、限制条件和无法回答问题的结论报告。

## 关联文献

1. **One-Year stable perovskite solar cells by 2D/3D interface engineering** — [doi_https_doi_org_10_1038_ncomms15684](https://doi.org/10.1038/ncomms15684)

File: skills/onescience-primitives/assets/matchem/workflow-planning/2d-perovskite-lab-ml-synthesis/knowledge.md
# 二维钙钛矿实验室机器学习合成（二维钙钛矿实验室机器学习合成）

## 适用范围

**适用场景**：
- 研究目标、材料对象和关键科学问题与本场景一致或可经确认后等价映射。
- 可获得足以支撑目标结论的输入、数据、方法和资源，且能建立验证证据链。

**不适用场景**：
- 任务的研究对象、目标性质、关键约束或验收口径发生实质变化且未重新评估。
- 缺少支撑正式结论的关键输入、可追溯数据或验证条件，且用户不允许补充。

## 研究对象与输入

**研究对象**：二维钙钛矿实验室机器学习合成

## 核心科学问题

1. “二维钙钛矿实验室机器学习合成”所关注的关键结构、性质、性能或机制问题是什么，哪些可由本次任务直接回答？
2. 在给定研究对象和约束下，结果是否具有足够的验证证据、适用范围和不确定度说明？
3. 哪些观察可以形成结论，哪些因数据、模型、采样或资源限制只能标记为探索性结果或无法回答？

## 工作流

### 步骤 1：器件堆叠与失效边界定义

**目的**：固定组成、界面和工作环境。

| 参数 | 变量名 | 类型 | 必填 | 默认值 | 说明 |
|---|---|---|---|---|---|
| 器件与材料堆叠 | `{DEVICE_STACK}` | object | 是 | {"perovskite": "specified", "stack": "specified"} | 钙钛矿组成、传输层、界面层、厚度和制备路 |
| 运行与老化条件 | `{STRESS_CONDITION}` | object | 是 | {"temperature_C": 25, "relative_humidity_percent": 20} | 光照、温湿度、偏压、气氛和测试时长。 |

**输出**：器件设计表、失效判据

**质量门禁**：
- 层序和面积明确
- 测试环境可复现

**操作指令**：`读取 {DEVICE_STACK} 和 {STRESS_CONDITION}，定义对照样、效率指标和失效阈值。`

### 步骤 2：界面或缺陷调控实施

**目的**：制备或建模界面钝化、组分、晶粒或缺陷调控方案。

**依赖步骤**：s01

| 参数 | 变量名 | 类型 | 必填 | 默认值 | 说明 |
|---|---|---|---|---|---|
| 器件与材料堆叠 | `{DEVICE_STACK}` | object | 是 | {"perovskite": "specified", "stack": "specified"} | 钙钛矿组成、传输层、界面层、厚度和制备路 |

**输出**：候选方案、工艺/模型日志

**质量门禁**：
- 仅改变预定义变量
- 对照样完整

**操作指令**：`在保持对照一致的前提下实施调控，记录全部工艺参数或计算设置。`

### 步骤 3：光电性能与老化响应评估

**目的**：获取效率、滞后、相稳定性和退化响应。

**依赖步骤**：s02

| 参数 | 变量名 | 类型 | 必填 | 默认值 | 说明 |
|---|---|---|---|---|---|
| 表征或器件数据 | `{CHARACTERIZATION_DATA}` | doc | 否 | `optional` | J-V、EQE、PL、XRD、XPS 或 |

**输出**：性能与老化数据、机制分析

**质量门禁**：
- 初始效率和稳定性同时报告
- 不以单点效率替代稳定性

**操作指令**：`用 {CHARACTERIZATION_DATA} 或新测试比较性能和老化，关联界面/缺陷证据。`

### 步骤 4：优化方案与复核

**目的**：输出优先方案及独立复核条件。

**依赖步骤**：s03

**输出**：推荐方案、复核计划、PASS/REJECT/BLOCKED 结论

**质量门禁**：
- 所有结论有对照支撑
- 工艺可追溯

**操作指令**：`基于性能、稳定性和可制造性排序；没有长期测试时标明待验证。`

## 验收标准与质量门禁

### 硬约束（不可违反）

- 未经确认不得改变用户给定的研究对象、科学问题、关键比较条件或边界约束。
- 关联论文、历史数据和参考模型只能作为背景或交叉核验，不能冒充本次任务的新结果。
- 不能用缺失数据、未验证模型、无效采样或未经证实的假设补足科学结论。

### 最低证据要求

- 实际研究对象、输入和关键约束与经确认的任务范围一致，所有偏离均有记录。
- 结果的数据来源、处理过程、方法选择、质量检查和适用范围可追溯。
- 每项核心结果均给出定义、单位、样本范围或分析窗口、验证证据和不确定度说明。
- 最终报告明确区分已证实结论、探索性观察、限制和无法回答的问题。

**验收判定**：执行者必须对每项交付标注 PASS、PARTIAL、REJECT 或 BLOCKED，并提供可核查的文件、日志、数据、图表或数值证据。

## 交付物清单

### 最小交付物

1. 经确认的任务方案、变更记录和执行说明。
2. 输入与数据来源说明、结果数据、质量报告和科学结论。
3. 复现材料：输入、脚本或流程说明、环境与版本信息、日志和结果清单。

### 失败交付要求

任务未完成时仍须交付最后一个可复用的健康产物、失败位置、根因证据、影响范围、已排除原因和下一步建议；失败结果不得包装为正式结论。

## 边界与限制

**不属于默认交付**：
- 场景不预先指定具体软件、命令、参数、计算资源或目录结构；这些由执行者提出并经确认。
- 场景不接受仅给出结果文件而没有数据来源、验证证据、限制说明和复现信息的交付。

## 执行前确认事项

- 研究对象、输入数据和关键科学条件是否完整、一致且可用于任务。
- 目标、可用数据、理论或实验路线、资源预算与验收标准是否相容。
- 哪些结果可以作为正式结论，哪些仅可作为探索性观察。

**信息缺失策略**：关键科学口径、输入或资源信息缺失时，执行者必须说明缺口、影响和最小补充信息；未经确认不得以默认值替代或启动高成本任务。

## 必要结果项

- **primary_result**：与场景研究目标直接对应的结构、性质、性能、筛选排序或机制分析结果。
- **evidence_result**：输入来源、数据血缘、方法选择依据、验证结果、质量检查和适用性说明。
- **结论结果**：区分已证实结果、探索性观察、不确定度、限制条件和无法回答问题的结论报告。

## 关联文献

1. **Universal machine learning aided synthesis approach of two-dimensional perovskites in a typical laboratory** — [doi_10_1038_s41467_023_44236_5](https://doi.org/10.1038/s41467-023-44236-5)

File: skills/onescience-primitives/assets/matchem/workflow-planning/all-inorganic-lead-free-perovskite-oxide-passivation/knowledge.md
# 全无机无铅钙钛矿原生氧化物钝化（全无机无铅钙钛矿原生氧化物钝化）

## 适用范围

**适用场景**：
- 研究目标、材料对象和关键科学问题与本场景一致或可经确认后等价映射。
- 可获得足以支撑目标结论的输入、数据、方法和资源，且能建立验证证据链。

**不适用场景**：
- 任务的研究对象、目标性质、关键约束或验收口径发生实质变化且未重新评估。
- 缺少支撑正式结论的关键输入、可追溯数据或验证条件，且用户不允许补充。

## 研究对象与输入

**研究对象**：全无机无铅钙钛矿原生氧化物钝化

## 核心科学问题

1. “全无机无铅钙钛矿原生氧化物钝化”所关注的关键结构、性质、性能或机制问题是什么，哪些可由本次任务直接回答？
2. 在给定研究对象和约束下，结果是否具有足够的验证证据、适用范围和不确定度说明？
3. 哪些观察可以形成结论，哪些因数据、模型、采样或资源限制只能标记为探索性结果或无法回答？

## 工作流

### 步骤 1：器件堆叠与失效边界定义

**目的**：固定组成、界面和工作环境。

| 参数 | 变量名 | 类型 | 必填 | 默认值 | 说明 |
|---|---|---|---|---|---|
| 器件与材料堆叠 | `{DEVICE_STACK}` | object | 是 | {"perovskite": "specified", "stack": "specified"} | 钙钛矿组成、传输层、界面层、厚度和制备路 |
| 运行与老化条件 | `{STRESS_CONDITION}` | object | 是 | {"temperature_C": 25, "relative_humidity_percent": 20} | 光照、温湿度、偏压、气氛和测试时长。 |

**输出**：器件设计表、失效判据

**质量门禁**：
- 层序和面积明确
- 测试环境可复现

**操作指令**：`读取 {DEVICE_STACK} 和 {STRESS_CONDITION}，定义对照样、效率指标和失效阈值。`

### 步骤 2：界面或缺陷调控实施

**目的**：制备或建模界面钝化、组分、晶粒或缺陷调控方案。

**依赖步骤**：s01

| 参数 | 变量名 | 类型 | 必填 | 默认值 | 说明 |
|---|---|---|---|---|---|
| 器件与材料堆叠 | `{DEVICE_STACK}` | object | 是 | {"perovskite": "specified", "stack": "specified"} | 钙钛矿组成、传输层、界面层、厚度和制备路 |

**输出**：候选方案、工艺/模型日志

**质量门禁**：
- 仅改变预定义变量
- 对照样完整

**操作指令**：`在保持对照一致的前提下实施调控，记录全部工艺参数或计算设置。`

### 步骤 3：光电性能与老化响应评估

**目的**：获取效率、滞后、相稳定性和退化响应。

**依赖步骤**：s02

| 参数 | 变量名 | 类型 | 必填 | 默认值 | 说明 |
|---|---|---|---|---|---|
| 表征或器件数据 | `{CHARACTERIZATION_DATA}` | doc | 否 | `optional` | J-V、EQE、PL、XRD、XPS 或 |

**输出**：性能与老化数据、机制分析

**质量门禁**：
- 初始效率和稳定性同时报告
- 不以单点效率替代稳定性

**操作指令**：`用 {CHARACTERIZATION_DATA} 或新测试比较性能和老化，关联界面/缺陷证据。`

### 步骤 4：优化方案与复核

**目的**：输出优先方案及独立复核条件。

**依赖步骤**：s03

**输出**：推荐方案、复核计划、PASS/REJECT/BLOCKED 结论

**质量门禁**：
- 所有结论有对照支撑
- 工艺可追溯

**操作指令**：`基于性能、稳定性和可制造性排序；没有长期测试时标明待验证。`

## 验收标准与质量门禁

### 硬约束（不可违反）

- 未经确认不得改变用户给定的研究对象、科学问题、关键比较条件或边界约束。
- 关联论文、历史数据和参考模型只能作为背景或交叉核验，不能冒充本次任务的新结果。
- 不能用缺失数据、未验证模型、无效采样或未经证实的假设补足科学结论。

### 最低证据要求

- 实际研究对象、输入和关键约束与经确认的任务范围一致，所有偏离均有记录。
- 结果的数据来源、处理过程、方法选择、质量检查和适用范围可追溯。
- 每项核心结果均给出定义、单位、样本范围或分析窗口、验证证据和不确定度说明。
- 最终报告明确区分已证实结论、探索性观察、限制和无法回答的问题。

**验收判定**：执行者必须对每项交付标注 PASS、PARTIAL、REJECT 或 BLOCKED，并提供可核查的文件、日志、数据、图表或数值证据。

## 交付物清单

### 最小交付物

1. 经确认的任务方案、变更记录和执行说明。
2. 输入与数据来源说明、结果数据、质量报告和科学结论。
3. 复现材料：输入、脚本或流程说明、环境与版本信息、日志和结果清单。

### 失败交付要求

任务未完成时仍须交付最后一个可复用的健康产物、失败位置、根因证据、影响范围、已排除原因和下一步建议；失败结果不得包装为正式结论。

## 边界与限制

**不属于默认交付**：
- 场景不预先指定具体软件、命令、参数、计算资源或目录结构；这些由执行者提出并经确认。
- 场景不接受仅给出结果文件而没有数据来源、验证证据、限制说明和复现信息的交付。

## 执行前确认事项

- 研究对象、输入数据和关键科学条件是否完整、一致且可用于任务。
- 目标、可用数据、理论或实验路线、资源预算与验收标准是否相容。
- 哪些结果可以作为正式结论，哪些仅可作为探索性观察。

**信息缺失策略**：关键科学口径、输入或资源信息缺失时，执行者必须说明缺口、影响和最小补充信息；未经确认不得以默认值替代或启动高成本任务。

## 必要结果项

- **primary_result**：与场景研究目标直接对应的结构、性质、性能、筛选排序或机制分析结果。
- **evidence_result**：输入来源、数据血缘、方法选择依据、验证结果、质量检查和适用性说明。
- **结论结果**：区分已证实结果、探索性观察、不确定度、限制条件和无法回答问题的结论报告。

## 关联文献

1. **Highly stable and efficient all-inorganic lead-free perovskite solar cells with native-oxide passivation** — [doi_https_doi_org_10_1038_s41467_018_07951_y](https://doi.org/10.1038/s41467-018-07951-y)

File: skills/onescience-primitives/assets/matchem/workflow-planning/black-gold-thin-film-solar-steam-generation/knowledge.md
# 黑金薄膜太阳能蒸汽发生设计（黑金薄膜太阳能蒸汽发生设计）

## 适用范围

**适用场景**：
- 研究目标、材料对象和关键科学问题与本场景一致或可经确认后等价映射。
- 可获得足以支撑目标结论的输入、数据、方法和资源，且能建立验证证据链。

**不适用场景**：
- 任务的研究对象、目标性质、关键约束或验收口径发生实质变化且未重新评估。
- 缺少支撑正式结论的关键输入、可追溯数据或验证条件，且用户不允许补充。

## 研究对象与输入

**研究对象**：黑金薄膜太阳能蒸汽发生设计

## 核心科学问题

1. “黑金薄膜太阳能蒸汽发生设计”所关注的关键结构、性质、性能或机制问题是什么，哪些可由本次任务直接回答？
2. 在给定研究对象和约束下，结果是否具有足够的验证证据、适用范围和不确定度说明？
3. 哪些观察可以形成结论，哪些因数据、模型、采样或资源限制只能标记为探索性结果或无法回答？

## 工作流

### 步骤 1：结构与分离目标定义

**目的**：确认孔道或膜结构及目标分离/捕集指标。

| 参数 | 变量名 | 类型 | 必填 | 默认值 | 说明 |
|---|---|---|---|---|---|
| 多孔材料或膜结构 | `{MATERIAL_MODEL}` | doc | 是 | `CIF/膜结构参数` | 给出孔道、层间距、表面官能团、厚度和来源 |
| 进料与运行条件 | `{FEED_AND_OPERATION}` | object | 是 | {"feed": "specified mixture", "temperature_K": 298} | 组分、浓度、湿度、压力、温度、流量或电场 |

**输出**：结构与工况清单、目标指标

**质量门禁**：
- 孔道和边界条件明确
- 进料组成与单位一致

**操作指令**：`读取 {MATERIAL_MODEL} 与 {FEED_AND_OPERATION}，确定目标组分、竞争组分和性能指标。`

### 步骤 2：传质或吸附性能获取

**目的**：计算或测量吸附、扩散、渗透和选择性。

**依赖步骤**：s01

| 参数 | 变量名 | 类型 | 必填 | 默认值 | 说明 |
|---|---|---|---|---|---|
| 评价方法 | `{EVALUATION_CONFIG}` | object | 否 | {"method": "user-confirmed"} | 说明吸附、扩散、渗透、分离或实验测试方法 |

**输出**：原始性能数据、方法日志

**质量门禁**：
- 平衡与稳态判据明确
- 空白和对照样可追溯

**操作指令**：`按 {EVALUATION_CONFIG} 获取原始性能数据，记录模型、仪器、平衡时间和对照。`

### 步骤 3：选择性稳定性与能耗分析

**目的**：在真实进料约束下比较选择性、通量、循环稳定性和能耗。

**依赖步骤**：s02

| 参数 | 变量名 | 类型 | 必填 | 默认值 | 说明 |
|---|---|---|---|---|---|
| 进料与运行条件 | `{FEED_AND_OPERATION}` | object | 是 | {"feed": "specified mixture", "temperature_K": 298} | 组分、浓度、湿度、压力、温度、流量或电场 |

**输出**：性能权衡图、失效风险清单

**质量门禁**：
- 不将单组分吸附直接等同于混合物分离
- 未测稳定性明确标注

**操作指令**：`根据 {FEED_AND_OPERATION} 分析竞争吸附、污染、湿度或机械稳定性，输出权衡关系。`

### 步骤 4：材料或工艺窗口输出

**目的**：提出材料结构与运行条件的可执行组合。

**依赖步骤**：s03

**输出**：推荐窗口、验证计划、最终结论

**质量门禁**：
- 推荐可回溯到原始数据
- 不确定性明确

**操作指令**：`输出推荐材料/膜和操作窗口，给出验证优先级和 PASS/REJECT/BLOCKED。`

## 验收标准与质量门禁

### 硬约束（不可违反）

- 未经确认不得改变用户给定的研究对象、科学问题、关键比较条件或边界约束。
- 关联论文、历史数据和参考模型只能作为背景或交叉核验，不能冒充本次任务的新结果。
- 不能用缺失数据、未验证模型、无效采样或未经证实的假设补足科学结论。

### 最低证据要求

- 实际研究对象、输入和关键约束与经确认的任务范围一致，所有偏离均有记录。
- 结果的数据来源、处理过程、方法选择、质量检查和适用范围可追溯。
- 每项核心结果均给出定义、单位、样本范围或分析窗口、验证证据和不确定度说明。
- 最终报告明确区分已证实结论、探索性观察、限制和无法回答的问题。

**验收判定**：执行者必须对每项交付标注 PASS、PARTIAL、REJECT 或 BLOCKED，并提供可核查的文件、日志、数据、图表或数值证据。

## 交付物清单

### 最小交付物

1. 经确认的任务方案、变更记录和执行说明。
2. 输入与数据来源说明、结果数据、质量报告和科学结论。
3. 复现材料：输入、脚本或流程说明、环境与版本信息、日志和结果清单。

### 失败交付要求

任务未完成时仍须交付最后一个可复用的健康产物、失败位置、根因证据、影响范围、已排除原因和下一步建议；失败结果不得包装为正式结论。

## 边界与限制

**不属于默认交付**：
- 场景不预先指定具体软件、命令、参数、计算资源或目录结构；这些由执行者提出并经确认。
- 场景不接受仅给出结果文件而没有数据来源、验证证据、限制说明和复现信息的交付。

## 执行前确认事项

- 研究对象、输入数据和关键科学条件是否完整、一致且可用于任务。
- 目标、可用数据、理论或实验路线、资源预算与验收标准是否相容。
- 哪些结果可以作为正式结论，哪些仅可作为探索性观察。

**信息缺失策略**：关键科学口径、输入或资源信息缺失时，执行者必须说明缺口、影响和最小补充信息；未经确认不得以默认值替代或启动高成本任务。

## 必要结果项

- **primary_result**：与场景研究目标直接对应的结构、性质、性能、筛选排序或机制分析结果。
- **evidence_result**：输入来源、数据血缘、方法选择依据、验证结果、质量检查和适用性说明。
- **结论结果**：区分已证实结果、探索性观察、不确定度、限制条件和无法回答问题的结论报告。

## 关联文献

1. **Flexible thin-film black gold membranes with ultrabroadband plasmonic nanofocusing for efficient solar vapour generation** — [doi_https_doi_org_10_1038_ncomms10103](https://doi.org/10.1038/ncomms10103)

File: skills/onescience-primitives/assets/matchem/workflow-planning/co2-photocatalyst-data-driven-synthesizability-screening/knowledge.md
# CO2光催化剂数据驱动可合成性筛选（CO2光催化剂数据驱动可合成性筛选）

## 适用范围

**适用场景**：
- 研究目标、材料对象和关键科学问题与本场景一致或可经确认后等价映射。
- 可获得足以支撑目标结论的输入、数据、方法和资源，且能建立验证证据链。

**不适用场景**：
- 任务的研究对象、目标性质、关键约束或验收口径发生实质变化且未重新评估。
- 缺少支撑正式结论的关键输入、可追溯数据或验证条件，且用户不允许补充。

## 研究对象与输入

**研究对象**：CO2光催化剂数据驱动可合成性筛选

## 核心科学问题

1. “CO2光催化剂数据驱动可合成性筛选”所关注的关键结构、性质、性能或机制问题是什么，哪些可由本次任务直接回答？
2. 在给定研究对象和约束下，结果是否具有足够的验证证据、适用范围和不确定度说明？
3. 哪些观察可以形成结论，哪些因数据、模型、采样或资源限制只能标记为探索性结果或无法回答？

## 工作流

### 步骤 1：数据获取与目标定义

**目的**：从Materials Project等公开数据库获取真实材料数据集，定义筛选目标和约束。

**数据来源**：Materials Project数据库（https://next-gen.materialsproject.org/）

**API配置**：
- 安装：`pip install mp_api`
- API密钥：从Materials Project账户获取并设置环境变量`MP_API_KEY`
- 查询工具：MPRester客户端（`from mp_api.client import MPRester`）

**数据字段**：
| 字段名 | 类型 | 说明 | 来源 |
|--------|------|------|------|
| material_id | str | 材料唯一标识（如"mp-149"） | [1] |
| formula_pretty | str | 化学式 | [1] |
| band_gap | float | 带隙（eV） | [1] |
| structure | pymatgen.Structure | 晶体结构对象 | [1] |
| energy_above_hull | float | 凸包能量（eV/atom） | [1] |
| formation_energy | float | 形成能（eV/atom） | [1] |

**查询示例**：
```python
with MPRester(api_key) as mpr:
    docs = mpr.materials.summary.search(
        elements=["Ti", "O"],
        band_gap=(0.5, 3.0),
        fields=["material_id", "formula_pretty", "band_gap", "structure"]
    )
```

**输出**：结构化材料数据集（JSON/CSV）、数据审计报告

**质量门禁**：
- 数据来源标记为Materials Project
- 关键字段（material_id, band_gap, structure）完整性100%
- 与文献报道的材料属性一致性验证（带隙偏差<0.2eV）

### 步骤 2：分层漏斗筛选

**目的**：通过6层渐进式筛选，从数万候选中识别潜在光催化剂。

**Tier 1 - 热力学稳定性筛选** [1]：
- 判据：ΔEhull < 80 meV.atom⁻¹
- 依据：约80%已验证的硫化物和氧化物在此范围内
- 预期：从~69,000材料中筛选出~53,000

**Tier 2 - 可见光吸收筛选** [1]：
- 判据：1.0 eV < EPBEg < 2.5 eV
- 依据：可见光范围1.7-3.0 eV，PBE带隙低估约40%
- 预期：从~53,000中筛选出~11,500

**Tier 3 - 电化学稳定性筛选** [1]：
- 判据：ΔGpbx < 0.2 eV.atom⁻¹（保守标准）
- 依据：Pourbaix图计算电化学稳定性，考虑离子浓度10⁻⁵ M、温度298K、压力1atm
- 预期：从~11,500中筛选出~509（<5%）

**Tier 4 - 计算成本筛选** [1]：
- 判据：单胞原子数 ≤ 20
- 依据：限制后续高精度计算成本
- 预期：从509中筛选出~235

**Tier 5 - HSE06带隙验证** [1]：
- 判据：EHSE06g在可见光范围（允许0.5eV余量）
- 依据：HSE06杂化泛函提高带隙预测精度
- 预期：从235中筛选出~163

**Tier 6 - 能带边缘对齐** [1]：
- 判据：-4.3 eV < EHSE06g < -2.4 eV（CBM位置）
- 依据：CO₂还原电位约-4.2 eV vs vacuum
- 预期：最终筛选出~52个候选

**输出**：候选排序列表、各层级通过率、预测值与不确定性

**质量门禁**：
- 所有候选满足硬约束
- 适用域外候选单独标识
- 每层筛选结果可追溯

### 步骤 3：DFT高精度验证

**目的**：对优先候选执行VASP DFT计算验证电子结构。

**VASP计算配置** [1]：
| 参数 | 标准计算 | Slab计算 | 说明 |
|------|----------|----------|------|
| 交换关联泛函 | PBE/PBE+U | HSE06 | Tier 1-4用PBE，Tier 5-6用HSE06 |
| 截断能 | 520 eV | 400 eV | 平面波基组截断 |
| K点网格 | 1000/Natoms | 30/a×30/b×1 | Monkhorst-Pack网格 |
| 电子步收敛 | 1e-4 eV | 1e-4 eV | 能量差收敛标准 |
| 离子步收敛 | 0.0005×Natoms eV | - | 力收敛标准 |
| 自旋极化 | ON | ON | 磁性材料计算 |

**Hubbard U参数** [1]：
| 元素 | U值(eV) | 元素 | U值(eV) |
|------|---------|------|---------|
| Co | 3.32 | Mo | 4.38 |
| Cr | 3.7 | Ni | 6.2 |
| Fe | 5.3 | V | 3.25 |
| Mn | 3.9 | W | 6.2 |

**Slab模型要求** [1]：
- 最小厚度：15 Å
- 真空间距：12 Å
- 偶极修正：垂直于真空方向
- 考虑表面：(hkl) where h,k,l = 0,1,-1

**输出**：VASP输出文件、能量数据、电子结构、带隙和能带边缘位置

**质量门禁**：
- 能量收敛（电子步<1e-4 eV）
- 与Materials Project数据对比一致
- 带隙偏差<0.2eV

### 步骤 4：候选评估与结论

**目的**：综合评估筛选结果，形成最终候选列表和研究结论。

**评估维度** [1]：
- 热力学稳定性：ΔEhull和ΔGpbx
- 光吸收性能：HSE06带隙和吸收范围
- 能带边缘位置：CBM/VBM对齐
- 合成可行性：ICSD存在性和合成方法
- 电化学稳定性：Pourbaix稳定性区域

**输出**：最终候选列表、性能对比表、PASS/REJECT/BLOCKED结论

**质量门禁**：
- 预测与验证分开报告
- 失败候选保留记录
- 结论区分已证实结果和探索性观察

## 验收标准与质量门禁

### 硬约束（不可违反）

- 未经确认不得改变用户给定的研究对象、科学问题、关键比较条件或边界约束。
- 关联论文、历史数据和参考模型只能作为背景或交叉核验，不能冒充本次任务的新结果。
- 不能用缺失数据、未验证模型、无效采样或未经证实的假设补足科学结论。

### 最低证据要求

- 实际研究对象、输入和关键约束与经确认的任务范围一致，所有偏离均有记录。
- 结果的数据来源、处理过程、方法选择、质量检查和适用范围可追溯。
- 每项核心结果均给出定义、单位、样本范围或分析窗口、验证证据和不确定度说明。
- 最终报告明确区分已证实结论、探索性观察、限制和无法回答的问题。

**验收判定**：执行者必须对每项交付标注 PASS、PARTIAL、REJECT 或 BLOCKED，并提供可核查的文件、日志、数据、图表或数值证据。

## 交付物清单

### 最小交付物

1. 经确认的任务方案、变更记录和执行说明。
2. 输入与数据来源说明、结果数据、质量报告和科学结论。
3. 复现材料：输入、脚本或流程说明、环境与版本信息、日志和结果清单。

### 失败交付要求

任务未完成时仍须交付最后一个可复用的健康产物、失败位置、根因证据、影响范围、已排除原因和下一步建议；失败结果不得包装为正式结论。

## 边界与限制

**不属于默认交付**：
- 场景不预先指定具体软件、命令、参数、计算资源或目录结构；这些由执行者提出并经确认。
- 场景不接受仅给出结果文件而没有数据来源、验证证据、限制说明和复现信息的交付。

## 执行前确认事项

- 研究对象、输入数据和关键科学条件是否完整、一致且可用于任务。
- 目标、可用数据、理论或实验路线、资源预算与验收标准是否相容。
- 哪些结果可以作为正式结论，哪些仅可作为探索性观察。

**信息缺失策略**：关键科学口径、输入或资源信息缺失时，执行者必须说明缺口、影响和最小补充信息；未经确认不得以默认值替代或启动高成本任务。

## 必要结果项

- **primary_result**：与场景研究目标直接对应的结构、性质、性能、筛选排序或机制分析结果。
- **evidence_result**：输入来源、数据血缘、方法选择依据、验证结果、质量检查和适用性说明。
- **结论结果**：区分已证实结果、探索性观察、不确定度、限制条件和无法回答问题的结论报告。

## 关联文献

1. **Robust and synthesizable photocatalysts for CO2 reduction: a data-driven materials discovery** — [doi_10_1038_s41467_019_08356_1](https://doi.org/10.1038/s41467-019-08356-1)

File: skills/onescience-primitives/assets/matchem/workflow-planning/complex-alloy-thermally-stable-nanoparticle-diffusion-control/knowledge.md
# 复杂合金热稳定纳米颗粒扩散调控（复杂合金热稳定纳米颗粒扩散调控）

## 适用范围

**适用场景**：
- 研究目标、材料对象和关键科学问题与本场景一致或可经确认后等价映射。
- 可获得足以支撑目标结论的输入、数据、方法和资源，且能建立验证证据链。

**不适用场景**：
- 任务的研究对象、目标性质、关键约束或验收口径发生实质变化且未重新评估。
- 缺少支撑正式结论的关键输入、可追溯数据或验证条件，且用户不允许补充。

## 研究对象与输入

**研究对象**：复杂合金热稳定纳米颗粒扩散调控

## 核心科学问题

1. “复杂合金热稳定纳米颗粒扩散调控”所关注的关键结构、性质、性能或机制问题是什么，哪些可由本次任务直接回答？
2. 在给定研究对象和约束下，结果是否具有足够的验证证据、适用范围和不确定度说明？
3. 哪些观察可以形成结论，哪些因数据、模型、采样或资源限制只能标记为探索性结果或无法回答？

## 工作流

### 步骤 1：材料与对照方案定义

**目的**：固定成分、工艺、微结构和对照样。

| 参数 | 变量名 | 类型 | 必填 | 默认值 | 说明 |
|---|---|---|---|---|---|
| 材料与工艺参数 | `{MATERIAL_AND_PROCESS}` | object | 是 | {"composition": "specified", "process": "specified"} | 成分、微结构、制备或加工路径及对照样。 |
| 载荷或反应条件 | `{LOAD_OR_REACTION_CONDITION}` | object | 是 | {"temperature_K": 298} | 温度、应变率、环境、反应时间或电化学条件 |

**输出**：试样或模型清单、对照方案

**质量门禁**：
- 变量单一可追溯
- 工况与单位明确

**操作指令**：`读取 {MATERIAL_AND_PROCESS} 与 {LOAD_OR_REACTION_CONDITION}，定义变量、对照和失效/性能判据。`

### 步骤 2：响应测试或模拟

**目的**：获得材料在目标条件下的原始响应。

**依赖步骤**：s01

| 参数 | 变量名 | 类型 | 必填 | 默认值 | 说明 |
|---|---|---|---|---|---|
| 表征数据 | `{MEASUREMENT_DATA}` | doc | 否 | `optional` | 力学、显微、谱学或原位测试数据。 |

**输出**：原始响应数据、运行日志

**质量门禁**：
- 对照条件一致
- 异常样本不静默删除

**操作指令**：`根据 {MEASUREMENT_DATA} 或新测试/模拟获取原始数据，记录仪器、软件、校准和异常样本。`

### 步骤 3：机制与性能定量分析

**目的**：建立组成/工艺-微结构-性能或反应关系。

**依赖步骤**：s02

| 参数 | 变量名 | 类型 | 必填 | 默认值 | 说明 |
|---|---|---|---|---|---|
| 载荷或反应条件 | `{LOAD_OR_REACTION_CONDITION}` | object | 是 | {"temperature_K": 298} | 温度、应变率、环境、反应时间或电化学条件 |

**输出**：量化指标、机制分析

**质量门禁**：
- 相关性与因果证据区分
- 统计样本量明确

**操作指令**：`在 {LOAD_OR_REACTION_CONDITION} 下计算性能、结构变化和机制证据，报告不确定性。`

### 步骤 4：窗口输出与复核

**目的**：输出可执行材料/工艺窗口和验证计划。

**依赖步骤**：s03

**输出**：推荐窗口、验证计划、最终结论

**质量门禁**：
- 结论可追溯
- 安全和可制造性限制明确

**操作指令**：`给出推荐窗口、限制条件和 PASS/REJECT/BLOCKED；未完成独立复核时明确写出。`

## 验收标准与质量门禁

### 硬约束（不可违反）

- 未经确认不得改变用户给定的研究对象、科学问题、关键比较条件或边界约束。
- 关联论文、历史数据和参考模型只能作为背景或交叉核验，不能冒充本次任务的新结果。
- 不能用缺失数据、未验证模型、无效采样或未经证实的假设补足科学结论。

### 最低证据要求

- 实际研究对象、输入和关键约束与经确认的任务范围一致，所有偏离均有记录。
- 结果的数据来源、处理过程、方法选择、质量检查和适用范围可追溯。
- 每项核心结果均给出定义、单位、样本范围或分析窗口、验证证据和不确定度说明。
- 最终报告明确区分已证实结论、探索性观察、限制和无法回答的问题。

**验收判定**：执行者必须对每项交付标注 PASS、PARTIAL、REJECT 或 BLOCKED，并提供可核查的文件、日志、数据、图表或数值证据。

## 交付物清单

### 最小交付物

1. 经确认的任务方案、变更记录和执行说明。
2. 输入与数据来源说明、结果数据、质量报告和科学结论。
3. 复现材料：输入、脚本或流程说明、环境与版本信息、日志和结果清单。

### 失败交付要求

任务未完成时仍须交付最后一个可复用的健康产物、失败位置、根因证据、影响范围、已排除原因和下一步建议；失败结果不得包装为正式结论。

## 边界与限制

**不属于默认交付**：
- 场景不预先指定具体软件、命令、参数、计算资源或目录结构；这些由执行者提出并经确认。
- 场景不接受仅给出结果文件而没有数据来源、验证证据、限制说明和复现信息的交付。

## 执行前确认事项

- 研究对象、输入数据和关键科学条件是否完整、一致且可用于任务。
- 目标、可用数据、理论或实验路线、资源预算与验收标准是否相容。
- 哪些结果可以作为正式结论，哪些仅可作为探索性观察。

**信息缺失策略**：关键科学口径、输入或资源信息缺失时，执行者必须说明缺口、影响和最小补充信息；未经确认不得以默认值替代或启动高成本任务。

## 必要结果项

- **primary_result**：与场景研究目标直接对应的结构、性质、性能、筛选排序或机制分析结果。
- **evidence_result**：输入来源、数据血缘、方法选择依据、验证结果、质量检查和适用性说明。
- **结论结果**：区分已证实结果、探索性观察、不确定度、限制条件和无法回答问题的结论报告。

## 关联文献

1. **Achieving thermally stable nanoparticles in chemically complex alloys via controllable sluggish lattice diffusion** — [doi_10_1038_s41467_022_32620_6](https://doi.org/10.1038/s41467-022-32620-6)

File: skills/onescience-primitives/assets/matchem/workflow-planning/crconi-medium-entropy-alloy-cryogenic-fracture-toughness/knowledge.md
# CrCoNi中高熵合金低温断裂韧性分析（CrCoNi中高熵合金低温断裂韧性分析）

## 适用范围

**适用场景**：
- 研究目标、材料对象和关键科学问题与本场景一致或可经确认后等价映射。
- 可获得足以支撑目标结论的输入、数据、方法和资源，且能建立验证证据链。

**不适用场景**：
- 任务的研究对象、目标性质、关键约束或验收口径发生实质变化且未重新评估。
- 缺少支撑正式结论的关键输入、可追溯数据或验证条件，且用户不允许补充。

## 研究对象与输入

**研究对象**：CrCoNi中高熵合金低温断裂韧性分析

## 核心科学问题

1. “CrCoNi中高熵合金低温断裂韧性分析”所关注的关键结构、性质、性能或机制问题是什么，哪些可由本次任务直接回答？
2. 在给定研究对象和约束下，结果是否具有足够的验证证据、适用范围和不确定度说明？
3. 哪些观察可以形成结论，哪些因数据、模型、采样或资源限制只能标记为探索性结果或无法回答？

## 工作流

### 步骤 1：材料与对照方案定义

**目的**：固定成分、工艺、微结构和对照样。

| 参数 | 变量名 | 类型 | 必填 | 默认值 | 说明 |
|---|---|---|---|---|---|
| 材料与工艺参数 | `{MATERIAL_AND_PROCESS}` | object | 是 | {"composition": "specified", "process": "specified"} | 成分、微结构、制备或加工路径及对照样。 |
| 载荷或反应条件 | `{LOAD_OR_REACTION_CONDITION}` | object | 是 | {"temperature_K": 298} | 温度、应变率、环境、反应时间或电化学条件 |

**输出**：试样或模型清单、对照方案

**质量门禁**：
- 变量单一可追溯
- 工况与单位明确

**操作指令**：`读取 {MATERIAL_AND_PROCESS} 与 {LOAD_OR_REACTION_CONDITION}，定义变量、对照和失效/性能判据。`

### 步骤 2：响应测试或模拟

**目的**：获得材料在目标条件下的原始响应。

**依赖步骤**：s01

| 参数 | 变量名 | 类型 | 必填 | 默认值 | 说明 |
|---|---|---|---|---|---|
| 表征数据 | `{MEASUREMENT_DATA}` | doc | 否 | `optional` | 力学、显微、谱学或原位测试数据。 |

**输出**：原始响应数据、运行日志

**质量门禁**：
- 对照条件一致
- 异常样本不静默删除

**操作指令**：`根据 {MEASUREMENT_DATA} 或新测试/模拟获取原始数据，记录仪器、软件、校准和异常样本。`

### 步骤 3：机制与性能定量分析

**目的**：建立组成/工艺-微结构-性能或反应关系。

**依赖步骤**：s02

| 参数 | 变量名 | 类型 | 必填 | 默认值 | 说明 |
|---|---|---|---|---|---|
| 载荷或反应条件 | `{LOAD_OR_REACTION_CONDITION}` | object | 是 | {"temperature_K": 298} | 温度、应变率、环境、反应时间或电化学条件 |

**输出**：量化指标、机制分析

**质量门禁**：
- 相关性与因果证据区分
- 统计样本量明确

**操作指令**：`在 {LOAD_OR_REACTION_CONDITION} 下计算性能、结构变化和机制证据，报告不确定性。`

### 步骤 4：窗口输出与复核

**目的**：输出可执行材料/工艺窗口和验证计划。

**依赖步骤**：s03

**输出**：推荐窗口、验证计划、最终结论

**质量门禁**：
- 结论可追溯
- 安全和可制造性限制明确

**操作指令**：`给出推荐窗口、限制条件和 PASS/REJECT/BLOCKED；未完成独立复核时明确写出。`

## 验收标准与质量门禁

### 硬约束（不可违反）

- 未经确认不得改变用户给定的研究对象、科学问题、关键比较条件或边界约束。
- 关联论文、历史数据和参考模型只能作为背景或交叉核验，不能冒充本次任务的新结果。
- 不能用缺失数据、未验证模型、无效采样或未经证实的假设补足科学结论。

### 最低证据要求

- 实际研究对象、输入和关键约束与经确认的任务范围一致，所有偏离均有记录。
- 结果的数据来源、处理过程、方法选择、质量检查和适用范围可追溯。
- 每项核心结果均给出定义、单位、样本范围或分析窗口、验证证据和不确定度说明。
- 最终报告明确区分已证实结论、探索性观察、限制和无法回答的问题。

**验收判定**：执行者必须对每项交付标注 PASS、PARTIAL、REJECT 或 BLOCKED，并提供可核查的文件、日志、数据、图表或数值证据。

## 交付物清单

### 最小交付物

1. 经确认的任务方案、变更记录和执行说明。
2. 输入与数据来源说明、结果数据、质量报告和科学结论。
3. 复现材料：输入、脚本或流程说明、环境与版本信息、日志和结果清单。

### 失败交付要求

任务未完成时仍须交付最后一个可复用的健康产物、失败位置、根因证据、影响范围、已排除原因和下一步建议；失败结果不得包装为正式结论。

## 边界与限制

**不属于默认交付**：
- 场景不预先指定具体软件、命令、参数、计算资源或目录结构；这些由执行者提出并经确认。
- 场景不接受仅给出结果文件而没有数据来源、验证证据、限制说明和复现信息的交付。

## 执行前确认事项

- 研究对象、输入数据和关键科学条件是否完整、一致且可用于任务。
- 目标、可用数据、理论或实验路线、资源预算与验收标准是否相容。
- 哪些结果可以作为正式结论，哪些仅可作为探索性观察。

**信息缺失策略**：关键科学口径、输入或资源信息缺失时，执行者必须说明缺口、影响和最小补充信息；未经确认不得以默认值替代或启动高成本任务。

## 必要结果项

- **primary_result**：与场景研究目标直接对应的结构、性质、性能、筛选排序或机制分析结果。
- **evidence_result**：输入来源、数据血缘、方法选择依据、验证结果、质量检查和适用性说明。
- **结论结果**：区分已证实结果、探索性观察、不确定度、限制条件和无法回答问题的结论报告。

## 关联文献

1. **Exceptional fracture toughness of CrCoNi-based medium- and high-entropy alloys at 20 kelvin** — [doi_10_1126_science_abp8070](https://doi.org/10.1126/science.abp8070)

File: skills/onescience-primitives/assets/matchem/workflow-planning/cu-nanocrystal-co2-to-c2-selectivity-design/knowledge.md
# 铜纳米晶CO2到C2产物选择性设计（铜纳米晶CO2到C2产物选择性设计）

## 适用范围

**适用场景**：
- 研究目标、材料对象和关键科学问题与本场景一致或可经确认后等价映射。
- 可获得足以支撑目标结论的输入、数据、方法和资源，且能建立验证证据链。

**不适用场景**：
- 任务的研究对象、目标性质、关键约束或验收口径发生实质变化且未重新评估。
- 缺少支撑正式结论的关键输入、可追溯数据或验证条件，且用户不允许补充。

## 研究对象与输入

**研究对象**：铜纳米晶CO2到C2产物选择性设计

## 核心科学问题

1. “铜纳米晶CO2到C2产物选择性设计”所关注的关键结构、性质、性能或机制问题是什么，哪些可由本次任务直接回答？
2. 在给定研究对象和约束下，结果是否具有足够的验证证据、适用范围和不确定度说明？
3. 哪些观察可以形成结论，哪些因数据、模型、采样或资源限制只能标记为探索性结果或无法回答？

## 工作流

### 步骤 1：活性位与反应网络定义

**目的**：建立催化剂活性位、目标产物和竞争反应网络。

| 参数 | 变量名 | 类型 | 必填 | 默认值 | 说明 |
|---|---|---|---|---|---|
| 催化剂结构或制备信息 | `{CATALYST_STRUCTURE}` | doc | 是 | `CIF/POSCAR/制备配方` | 活性位、晶面、组成、缺陷或制备方法。 |
| 反应条件 | `{REACTION_CONDITION}` | object | 是 | {"target_product": "specified product", "temperature_K": 298} | 目标产物、温度、压力、电位/pH、反应物 |

**输出**：活性位模型、反应网络

**质量门禁**：
- 活性位和目标产物明确
- 竞争反应未被忽略

**操作指令**：`读取 {CATALYST_STRUCTURE} 与 {REACTION_CONDITION}，定义活性位、反应中间体和竞争路径；缺少电位或对照条件时标记 BLOCKED。`

### 步骤 2：吸附与反应响应获取

**目的**：计算或测量关键中间体、速率和选择性。

**依赖步骤**：s01

| 参数 | 变量名 | 类型 | 必填 | 默认值 | 说明 |
|---|---|---|---|---|---|
| 计算或表征配置 | `{CALCULATION_CONFIG}` | object | 否 | {"method": "experiment_or_user_confirmed_simulation"} | 如采用 DFT，记录软件、泛函、溶剂、电 |

**输出**：原始计算/实验数据、关键中间体响应

**质量门禁**：
- 吸附能、自由能和能垒不混用
- 基准与对照齐全

**操作指令**：`按 {CALCULATION_CONFIG} 获取吸附、自由能、能垒或实验性能，保留参考态和校准信息。`

### 步骤 3：活性选择性稳定性联评

**目的**：比较目标产物、竞争反应和结构稳定性。

**依赖步骤**：s02

| 参数 | 变量名 | 类型 | 必填 | 默认值 | 说明 |
|---|---|---|---|---|---|
| 反应条件 | `{REACTION_CONDITION}` | object | 是 | {"target_product": "specified product", "temperature_K": 298} | 目标产物、温度、压力、电位/pH、反应物 |

**输出**：综合性能表、限制步骤分析

**质量门禁**：
- 不以单一描述符替代完整选择性分析
- 长期稳定性不由短时数据替代

**操作指令**：`在 {REACTION_CONDITION} 下联评活性、选择性、稳定性和副反应，输出限制步骤或证据缺口。`

### 步骤 4：候选筛选与验证设计

**目的**：给出优先候选及验证实验或高保真计算。

**依赖步骤**：s03

**输出**：候选排序、验证方案、PASS/REJECT/BLOCKED 结论

**质量门禁**：
- 每项推荐有原始数据支撑
- 预测与实验结果分列

**操作指令**：`输出优先候选、关键参数和验证方案；把模型适用域外结论标为待验证。`

## 验收标准与质量门禁

### 硬约束（不可违反）

- 未经确认不得改变用户给定的研究对象、科学问题、关键比较条件或边界约束。
- 关联论文、历史数据和参考模型只能作为背景或交叉核验，不能冒充本次任务的新结果。
- 不能用缺失数据、未验证模型、无效采样或未经证实的假设补足科学结论。

### 最低证据要求

- 实际研究对象、输入和关键约束与经确认的任务范围一致，所有偏离均有记录。
- 结果的数据来源、处理过程、方法选择、质量检查和适用范围可追溯。
- 每项核心结果均给出定义、单位、样本范围或分析窗口、验证证据和不确定度说明。
- 最终报告明确区分已证实结论、探索性观察、限制和无法回答的问题。

**验收判定**：执行者必须对每项交付标注 PASS、PARTIAL、REJECT 或 BLOCKED，并提供可核查的文件、日志、数据、图表或数值证据。

## 交付物清单

### 最小交付物

1. 经确认的任务方案、变更记录和执行说明。
2. 输入与数据来源说明、结果数据、质量报告和科学结论。
3. 复现材料：输入、脚本或流程说明、环境与版本信息、日志和结果清单。

### 失败交付要求

任务未完成时仍须交付最后一个可复用的健康产物、失败位置、根因证据、影响范围、已排除原因和下一步建议；失败结果不得包装为正式结论。

## 边界与限制

**不属于默认交付**：
- 场景不预先指定具体软件、命令、参数、计算资源或目录结构；这些由执行者提出并经确认。
- 场景不接受仅给出结果文件而没有数据来源、验证证据、限制说明和复现信息的交付。

## 执行前确认事项

- 研究对象、输入数据和关键科学条件是否完整、一致且可用于任务。
- 目标、可用数据、理论或实验路线、资源预算与验收标准是否相容。
- 哪些结果可以作为正式结论，哪些仅可作为探索性观察。

**信息缺失策略**：关键科学口径、输入或资源信息缺失时，执行者必须说明缺口、影响和最小补充信息；未经确认不得以默认值替代或启动高成本任务。

## 必要结果项

- **primary_result**：与场景研究目标直接对应的结构、性质、性能、筛选排序或机制分析结果。
- **evidence_result**：输入来源、数据血缘、方法选择依据、验证结果、质量检查和适用性说明。
- **结论结果**：区分已证实结果、探索性观察、不确定度、限制条件和无法回答问题的结论报告。

## 关联文献

1. **Tailoring Copper Nanocrystals towards C2 Products in Electrochemical CO2 Reduction** — [doi_10_1002_anie_201601582](https://doi.org/10.1002/anie.201601582)

File: skills/onescience-primitives/assets/matchem/workflow-planning/cu-sn-nanoparticle-synthesis-via-one-step-reduction/knowledge.md
# 一步还原法合成 Cu–Sn 纳米颗粒

## 适用范围

用于合成具有可调表面 Sn 含量的 Cu–Sn 双金属纳米颗粒，作为构筑高性能 CO2 还原材料的基础。该方法核心是利用强还原剂实现金属离子的顺序或共还原，通过初始 Sn²⁺ 浓度的调控来获得从纯铜纳米颗粒到表面富 Sn 合金纳米颗粒的系列材料。典型触发条件包括：需要制备 Cu-Sn 双金属催化剂；目标是通过表面结构工程（如单原子合金、表面富集合金）调控电催化性能；要求一种简单、快速、可批量化的合成路线。

## 输入

### 必需输入
- **CuCl₂ 溶液**：提供铜源。其质量是控制总产率和 Cu 含量的关键参数。
- **SnCl₂ 溶液**：提供锡源。其质量用于调节最终产物中的 Sn/Cu 比例，是调控表面结构的核心变量。
- **NaBH₄ 溶液 (5 M)**：作为强还原剂，用于将 Cu²⁺ 和 Sn²⁺ 还原为金属态。其浓度需要足够高以确保还原反应完全。
- **冰浴环境**：反应需要在约 0°C 下进行，以控制反应速率，避免团聚。

### 辅助输入
- **惰性气体保护**（推荐）：考虑到 Cu 和 Sn 的金属纳米颗粒在空气中极易氧化，建议在手套箱或通入 N₂/Ar 气氛下操作，或在反应后迅速进行洗涤和干燥。
- **去离子水与丙酮**：用于产物的洗涤和干燥。

### 关键参数校准
下表列出了合成不同 Sn/Cu 比例纳米颗粒的前驱体用量参考。具体数值来源于一个以水为溶剂、冰浴条件下，使用 2 mL 5 M NaBH₄ 溶液作为还原剂的标准体系，供量级校准；其他合成体系（如溶剂、温度、还原剂体积变化）需以自身实验重新锚定。

| 产物标识 (示例) | CuCl₂ 质量 (mg) | SnCl₂ 质量 (mg) | 摩尔比 Sn/(Cu+Sn) | 结构特征描述 |
| :--- | :--- | :--- | :--- | :--- |
| Cu100 (纯 Cu) | 300 | 0 | 0 | 纯铜纳米颗粒 |
| Cu99Sn1 | 300 | ~1.7 | ~0.01 | 表面单原子 Sn 合金 |
| Cu97Sn3 | 300 | ~5.1 | ~0.03 | 表面 Sn 原子对/簇 |
| Cu70Sn30 | 300 | ~170.2 | ~0.30 | 表面富 Sn 合金 |

## 输出

### 产物
- **干燥的 Cu–Sn 纳米颗粒粉末**：最终产物为黑色粉末，分散性良好。产物组成覆盖了从纯铜到含锡量高达约 30 at.% 的系列合金。
- **产物结构多样性**：通过调控 Sn 投料比，可获得表面单原子 Sn 合金、表面 Sn 原子对/簇、以及表面 Sn 富集合金等不同表面结构。

### 产物性质
- **形貌与尺寸**：通常为类球形纳米颗粒。
- **后续应用**：所得纳米颗粒可直接作为 CO2 还原电催化剂，或作为载体用于负载其他活性组分。其电催化活性和选择性（如生成 CO、甲酸或 C₂+ 产物的能力）与表面 Sn 的排布和含量密切相关。

## 流程节点

本流程为一个线性 DAG，步骤依次为：前驱体混合 (s1) → 还原反应 (s2) → 后处理 (s3)。

### 1. 前驱体混合 (step_id: s1)
- **描述**：在冰浴环境下，将 CuCl₂ 和 SnCl₂ 的水溶液快速混合，形成均匀的 Cu²⁺/Sn²⁺ 混合溶液。
- **输入参数**：
  - `CuCl₂_mass` (float, 必需)：CuCl₂ 固体质量，单位 mg。默认值：300。用于控制体系总铜量。
  - `SnCl₂_mass` (float, 必需)：SnCl₂ 固体质量，单位 mg。默认值：0。取值范围：0 至 170.2（对应 Sn/(Cu+Sn) 摩尔比约 0 到 0.30）。用于精确调节 Sn/Cu 比例，以获得不同表面结构。
- **上游依赖**：无。
- **输出**：Cu²⁺/Sn²⁺ 混合溶液。
- **质量门**：确保在冰浴中快速混合以控制反应速率，防止局部过热导致成核不均匀。

### 2. 还原反应 (step_id: s2)
- **描述**：向冰浴中的混合溶液快速加入高浓度 NaBH₄ 溶液。强还原剂促使金属离子被还原，通常 Cu²⁺ 优先被还原形成 Cu 核，随后 Sn 沉积或共沉积于 Cu 表面，形成 Cu–Sn 纳米颗粒。反应混合物变为黑色悬浊液。
- **输入参数**：
  - `NaBH₄_conc` (str, 必需)：硼氢化钠溶液浓度。固定值："5 M"。高浓度是确保金属离子完全还原的关键。
- **上游依赖**：[s1]
- **输出**：黑色 Cu–Sn 纳米颗粒悬浮液。
- **质量门**：反应完成后，悬浮液应呈现均匀的黑色，无未反应的蓝色 Cu²⁺ 离子颜色残留。

### 3. 后处理 (step_id: s3)
- **描述**：通过离心收集黑色颗粒，并用去离子水和丙酮依次洗涤多次，以去除残留的离子（如 Cl⁻、Na⁺、BO₂⁻）和未反应的前驱体。洗涤后，在真空条件下室温干燥，得到最终的 Cu–Sn 纳米颗粒粉末。
- **上游依赖**：[s2]
- **输出**：干燥的 Cu–Sn 纳米颗粒粉末。
- **质量门**：充分洗涤至洗涤液呈中性且无离子导电性。真空干燥以避免颗粒在空气中氧化。

## 边界与分流

- **目标产物结构不匹配**：本方法主要用于制备表面 Sn 含量可调的均匀合金或表面富集合金纳米颗粒。如果目标产物是 **Sn 单原子精确锚定在 Cu 晶格特定位置** 的材料，或 **核壳结构极其分明（如 Cu@Sn）** 的颗粒，则需要考虑更精细的合成策略，如欠电位沉积、原子层沉积或热迁移等方法。
- **抗氧化性要求极高**：如果后续应用要求纳米颗粒在空气中长期稳定，则本一步还原法得到的产物需在获得后立即进行表面保护（如碳包覆）或严格保存在惰性气氛中。对于需要极高抗氧化性的场景，可能需转向使用更稳定的有机溶剂体系或后处理包覆工艺。
- **规模化生产**：本方案为实验室规模（毫克级前驱体）。若需放大至克级以上，需重新优化混合方式（如使用流动反应器）、还原剂添加方式以及离心分离效率。

## 质量检查

产物的质量可通过以下手段进行表征验证，具体表征方法和参数需根据实际体系和设备条件确定：
- **结构验证**：使用 X 射线衍射 (XRD) 确定晶体结构，观察 Cu 的衍射峰是否发生偏移以证实 Sn 掺入。
- **形貌与尺寸**：通过透射电子显微镜 (TEM) 观察颗粒形貌、尺寸分布及分散性。
- **表面成分与价态**：利用 X 射线光电子能谱 (XPS) 分析表面 Sn 的含量及其化学态，确认表面结构类型（单原子、原子簇或富集相）。
- **元素分布**：采用能量色散 X 射线光谱 (EDX) mapping 或原子探针层析 (APT) 进行三维成分分析，确认 Sn 在颗粒中的分布。

## 回退策略

- **问题：产物氧化，颜色发黄或不纯**
  - **原因**：反应或后处理过程中暴露于空气。
  - **回退**：在所有后续操作（洗涤、离心、干燥）中严格执行惰性气氛保护（如手套箱或 Schlenk 操作）。若氧化已发生，可尝试在还原气氛（如 H₂/Ar）中进行低温退火以部分还原，但结构可能改变。
- **问题：还原不完全，溶液或沉淀残留蓝色**
  - **原因**：NaBH₄ 用量不足、浓度偏低或混合不充分。
  - **回退**：可在严格冰浴和惰性保护下，补加适量 5 M NaBH₄ 溶液并继续搅拌反应，直至蓝色完全消失。需注意二次加入可能影响颗粒成核与生长。

## 资源召回建议

- **配套设备**：高速离心机、真空干燥箱、手套箱（推荐）、超声清洗器（用于分散）。
- **相关知识资产**：
  - **单原子表面合金**：理解表面单原子作为活性位点的独特催化性能。
  - **核壳结构合金**：掌握核壳结构在电子结构调制和稳定性方面的优势。
  - **电化学 CO2 还原测试**：将合成的材料用于电催化性能评价的通用方法。

File: skills/onescience-primitives/assets/matchem/workflow-planning/diamine-grafted-mof-cooperative-co2-capture/knowledge.md
# 二胺接枝MOF协同CO2捕集设计（二胺接枝MOF协同CO2捕集设计）

## 适用范围

**适用场景**：
- 研究目标、材料对象和关键科学问题与本场景一致或可经确认后等价映射。
- 可获得足以支撑目标结论的输入、数据、方法和资源，且能建立验证证据链。

**不适用场景**：
- 任务的研究对象、目标性质、关键约束或验收口径发生实质变化且未重新评估。
- 缺少支撑正式结论的关键输入、可追溯数据或验证条件，且用户不允许补充。

## 研究对象与输入

**研究对象**：二胺接枝MOF协同CO2捕集设计

## 核心科学问题

1. “二胺接枝MOF协同CO2捕集设计”所关注的关键结构、性质、性能或机制问题是什么，哪些可由本次任务直接回答？
2. 在给定研究对象和约束下，结果是否具有足够的验证证据、适用范围和不确定度说明？
3. 哪些观察可以形成结论，哪些因数据、模型、采样或资源限制只能标记为探索性结果或无法回答？

## 工作流

### 步骤 1：结构与分离目标定义

**目的**：确认孔道或膜结构及目标分离/捕集指标。

| 参数 | 变量名 | 类型 | 必填 | 默认值 | 说明 |
|---|---|---|---|---|---|
| 多孔材料或膜结构 | `{MATERIAL_MODEL}` | doc | 是 | `CIF/膜结构参数` | 给出孔道、层间距、表面官能团、厚度和来源 |
| 进料与运行条件 | `{FEED_AND_OPERATION}` | object | 是 | {"feed": "specified mixture", "temperature_K": 298} | 组分、浓度、湿度、压力、温度、流量或电场 |

**输出**：结构与工况清单、目标指标

**质量门禁**：
- 孔道和边界条件明确
- 进料组成与单位一致

**操作指令**：`读取 {MATERIAL_MODEL} 与 {FEED_AND_OPERATION}，确定目标组分、竞争组分和性能指标。`

### 步骤 2：传质或吸附性能获取

**目的**：计算或测量吸附、扩散、渗透和选择性。

**依赖步骤**：s01

| 参数 | 变量名 | 类型 | 必填 | 默认值 | 说明 |
|---|---|---|---|---|---|
| 评价方法 | `{EVALUATION_CONFIG}` | object | 否 | {"method": "user-confirmed"} | 说明吸附、扩散、渗透、分离或实验测试方法 |

**输出**：原始性能数据、方法日志

**质量门禁**：
- 平衡与稳态判据明确
- 空白和对照样可追溯

**操作指令**：`按 {EVALUATION_CONFIG} 获取原始性能数据，记录模型、仪器、平衡时间和对照。`

### 步骤 3：选择性稳定性与能耗分析

**目的**：在真实进料约束下比较选择性、通量、循环稳定性和能耗。

**依赖步骤**：s02

| 参数 | 变量名 | 类型 | 必填 | 默认值 | 说明 |
|---|---|---|---|---|---|
| 进料与运行条件 | `{FEED_AND_OPERATION}` | object | 是 | {"feed": "specified mixture", "temperature_K": 298} | 组分、浓度、湿度、压力、温度、流量或电场 |

**输出**：性能权衡图、失效风险清单

**质量门禁**：
- 不将单组分吸附直接等同于混合物分离
- 未测稳定性明确标注

**操作指令**：`根据 {FEED_AND_OPERATION} 分析竞争吸附、污染、湿度或机械稳定性，输出权衡关系。`

### 步骤 4：材料或工艺窗口输出

**目的**：提出材料结构与运行条件的可执行组合。

**依赖步骤**：s03

**输出**：推荐窗口、验证计划、最终结论

**质量门禁**：
- 推荐可回溯到原始数据
- 不确定性明确

**操作指令**：`输出推荐材料/膜和操作窗口，给出验证优先级和 PASS/REJECT/BLOCKED。`

## 验收标准与质量门禁

### 硬约束（不可违反）

- 未经确认不得改变用户给定的研究对象、科学问题、关键比较条件或边界约束。
- 关联论文、历史数据和参考模型只能作为背景或交叉核验，不能冒充本次任务的新结果。
- 不能用缺失数据、未验证模型、无效采样或未经证实的假设补足科学结论。

### 最低证据要求

- 实际研究对象、输入和关键约束与经确认的任务范围一致，所有偏离均有记录。
- 结果的数据来源、处理过程、方法选择、质量检查和适用范围可追溯。
- 每项核心结果均给出定义、单位、样本范围或分析窗口、验证证据和不确定度说明。
- 最终报告明确区分已证实结论、探索性观察、限制和无法回答的问题。

**验收判定**：执行者必须对每项交付标注 PASS、PARTIAL、REJECT 或 BLOCKED，并提供可核查的文件、日志、数据、图表或数值证据。

## 交付物清单

### 最小交付物

1. 经确认的任务方案、变更记录和执行说明。
2. 输入与数据来源说明、结果数据、质量报告和科学结论。
3. 复现材料：输入、脚本或流程说明、环境与版本信息、日志和结果清单。

### 失败交付要求

任务未完成时仍须交付最后一个可复用的健康产物、失败位置、根因证据、影响范围、已排除原因和下一步建议；失败结果不得包装为正式结论。

## 边界与限制

**不属于默认交付**：
- 场景不预先指定具体软件、命令、参数、计算资源或目录结构；这些由执行者提出并经确认。
- 场景不接受仅给出结果文件而没有数据来源、验证证据、限制说明和复现信息的交付。

## 执行前确认事项

- 研究对象、输入数据和关键科学条件是否完整、一致且可用于任务。
- 目标、可用数据、理论或实验路线、资源预算与验收标准是否相容。
- 哪些结果可以作为正式结论，哪些仅可作为探索性观察。

**信息缺失策略**：关键科学口径、输入或资源信息缺失时，执行者必须说明缺口、影响和最小补充信息；未经确认不得以默认值替代或启动高成本任务。

## 必要结果项

- **primary_result**：与场景研究目标直接对应的结构、性质、性能、筛选排序或机制分析结果。
- **evidence_result**：输入来源、数据血缘、方法选择依据、验证结果、质量检查和适用性说明。
- **结论结果**：区分已证实结果、探索性观察、不确定度、限制条件和无法回答问题的结论报告。

## 关联文献

1. **Cooperative insertion of CO2 in diamine-appended metal-organic frameworks** — [doi_10_1038_nature14327](https://doi.org/10.1038/nature14327)

File: skills/onescience-primitives/assets/matchem/workflow-planning/electrocatalytic-water-splitting-performance-evaluation/knowledge.md
# 电催化分解水性能评估

## 适用范围
本知识适用于在碱性电解质（如1 M KOH）中，对析氢反应（HER）、析氧反应（OER）或整体水分解电催化剂进行定量性能评估的通用方法。典型触发条件包括：需要获得催化剂在标准电流密度下的过电位、分析反应动力学、估算电化学活性面积，或评估其长期运行稳定性。该方法是电催化材料研究与筛选的基础环节，适用于各类导电基底负载的催化剂（如纳米颗粒、纳米片、单原子催化剂等）。

## 输入
**必需输入：**
- **工作电极**：负载了待评估催化剂的电极（如泡沫镍、碳布、玻碳电极）。
- **电解液**：高纯度碱性溶液，常用浓度为1 M KOH。测试前需用惰性气体（如氮气用于HER测试、氧气用于OER测试）饱和。
- **电化学工作站**：具备线性扫描伏安（LSV）、循环伏安（CV）、电化学阻抗谱（EIS）和计时电位/电流模式。

**可选输入：**
- 用于OER测试的氧气饱和电解液。
- 已知的参比电极校准电位（例如，Hg/HgO电极在1 M KOH中的标准电位）。

## 输出
- **过电位（η）**：在特定电流密度（如10 mA cm⁻²）下，相对于可逆氢电极（RHE）电位的电压值。单位通常为mV。
- **Tafel斜率**：由极化曲线的线性区域（η vs. log|j|）拟合得到，反映反应动力学，单位为mV dec⁻¹。
- **双层电容（Cdl）**：通过非法拉第区间不同扫描速率下的CV曲线计算得到，用于定性比较电化学活性表面积，单位通常为mF cm⁻²。
- **电荷转移电阻（Rct）**：由EIS数据拟合等效电路获得，反映电极反应的电荷转移难易程度，单位通常为Ω。
- **稳定性数据**：在恒定电位或电流下长时间运行（如数小时至数十小时）的电位或电流变化曲线。

## 流程节点
### s1. 三电极体系搭建
**步骤描述**：连接电化学工作站，设置工作电极、对电极（常用石墨棒或铂网）和参比电极，并输入正确的电位转换公式。将参比电极电位校准至可逆氢电极（RHE）标度。
**上游依赖**：无
**步骤参数**：
- `reference_electrode` (类型：枚举，必需)：参比电极类型。在碱性介质中，**Hg/HgO**是标准选择。`Ag/AgCl`电极也常见，但其标准电位与pH关系不同，需使用对应的转换公式。
- `conversion_formula` (类型：字符串，必需)：将参比电极电位转换为RHE电位的公式。对于1 M KOH (pH≈14)中的Hg/HgO电极，公式为：**E(RHE) = E(Hg/HgO) + 0.059 × pH + 0.098 V**。
**质量门**：参比电极选择与转换公式匹配，物理连接无误。

### s2. 极化曲线与过电位测试
**步骤描述**：在惰性气氛保护的电解池中，以设定的扫描速率进行LSV测试，记录极化曲线。从校准后的曲线中，读出达到目标电流密度所需的过电位。
**上游依赖**：s1
**步骤参数**：
- `scan_rate` (类型：浮点数，必需，范围：0.1-10.0)：LSV扫描速率。为接近稳态极化行为，**1 mV s⁻¹**是推荐值。扫描过快会导致非稳态电流，过慢则测试时间过长。
- `target_current_density` (类型：浮点数，必需，范围：0.1-1000.0)：用于评估过电位的目标电流密度。**10 mA cm⁻²**是太阳能到燃料转换效率约12.3%时对应的电流密度，是领域内广泛采用的基准值。
**质量门**：LSV曲线光滑，无由气泡附着或体系振荡引起的明显噪音或伪影。

### s3. 动力学分析与稳定性测试
**步骤描述**：基于s2获得的极化曲线进行Tafel分析。然后通过在非法拉第区间进行不同扫描速率的CV测试计算Cdl。最后进行长时间的计时电流或计时电位测试，以评估催化剂的稳定性。
**上游依赖**：s2
**步骤参数**：
- `stability_duration` (类型：整数，必需，范围：1-500)：稳定性测试的持续时间，单位为小时（h）。**100 h**是一个常见的长期稳定性评估时长。
**质量门**：在稳定性测试期间，电流密度（恒电位模式）或电位（恒电流模式）的衰减率应保持在可接受的范围内（例如，100小时内衰减小于10%）。

## 边界与分流
- **电解质类型**：本流程严格限定于碱性介质（如KOH）。对于酸性（如H₂SO₄）、中性或固态电解质体系，参比电极选择、电解液制备和测试条件均不同，需查阅相应协议。
- **测试目的分流**：
  - 若主要目标是对比不同催化剂的内在活性（本征活性），应优先关注Tafel斜率和在特定过电位下的比活性（电流归一化到电化学活性面积，而非法拉第区间CV测得的Cdl可间接反映面积）。
  - 若目标是评估实际应用潜力，则需重点关注大电流密度（如>500 mA cm⁻²）下的过电位和长期稳定性（>1000 h）。
- **上游与下游**：本流程的输入依赖于**催化剂合成与电极制备**。其输出性能参数可与**密度泛函理论（DFT）计算**（如氢吸附自由能、反应能垒）进行对比，以建立“结构-性能”关系。

## 质量检查
- **数据重现性**：同一电极在相同条件下至少进行三次LSV测试，确保过电位数据标准偏差小。
- **电极制备一致性**：确保催化剂在电极上的负载量均匀、牢固，这通常通过称重法和显微镜观察来保证。
- **参比电极校准**：定期用已知标准（如在0.5 M H₂SO₄中，以铂丝为工作电极和对电极，测得的HER起始电位应接近0 V vs. RHE）校验参比电极的准确性。
- **溶液纯度**：使用高纯度试剂和超纯水配制电解液，测试前充分通入惰性气体以排除溶解氧干扰。

## 回退策略
- **LSV曲线异常（如无明确起波、平台异常）**：首先检查电极连接、电解液是否饱和气体、催化剂是否脱落。若问题持续，可能需重新制备工作电极或检查电化学工作站。
- **稳定性测试快速衰减**：可能原因包括催化剂脱落、结构重构或被氧化/还原。需结合测试后的电极形貌与成分表征（如SEM， XPS）进行诊断。如果催化剂本身不稳定，此流程的结果可作为材料耐受性评估的依据，但需明确说明条件。
- **阻抗谱数据拟合困难**：尝试调整等效电路模型（如增加恒相角元件以描述非理想行为），或检查测试频率范围是否合适。

## 资源召回建议
- **标准协议参考**：可查阅国际纯粹与应用化学联合会（IUPAC）关于电催化测试的推荐方法，或领域内公认的综述文章中“电化学测试方法”章节。
- **软件工具**：使用EC-Lab、Gamry Echem Analyst等专业软件进行数据采集与拟合；使用Origin、Python（Matplotlib/Seaborn）等进行数据处理与作图。
- **文献对比数据库**：在评估新催化剂时，需要将关键参数（如η@10 mA cm⁻²， Tafel slope）与文献中报道的同类标杆催化剂（如商业Pt/C for HER， IrO₂/RuO₂ for OER）进行对比。
